Repository: shubham1109/Graphene

# Graphene Benchmarker

Upload a graphene sample's Raman, XPS and property data. The app fits the spectra,
quantifies the surface chemistry, classifies the material form, benchmarks it against
open reference datasets, recommends applications, and finds the closest commercial
products from global producers.

```
backend/    FastAPI + numpy/scipy/lmfit analysis engines, MongoDB, JWT auth
frontend/   React + TypeScript + Vite + Tailwind + Plotly dashboard
```

## Quick start

### 1. Backend

```bash
cd backend
python3 -m venv .venv && ./.venv/bin/pip install -r requirements.txt
cp .env.example .env          # then set MONGODB_URI and JWT_SECRET
./.venv/bin/python -m seed.seed          # load the reference library
./.venv/bin/uvicorn app.main:app --reload --port 8100
```

`MONGODB_URI` accepts an Atlas SRV string or a local `mongod`. Generate a signing key
with `python -c "import secrets;print(secrets.token_urlsafe(48))"`.

A local MongoDB on macOS:

```bash
brew tap mongodb/brew && brew trust mongodb/brew
brew install mongodb-community
brew services start mongodb-community    # listens on localhost:27017
```

API docs are at `http://localhost:8100/docs`.

> **Port note:** `8000` and `8010` are already taken on this machine by unrelated
> services, which is why the commands above use `8100`. To find a free port:
> `python -c "import socket;s=socket.socket();s.bind(('127.0.0.1',0));print(s.getsockname()[1])"`

### 2. Frontend

```bash
cd frontend
npm install
VITE_API_TARGET=http://127.0.0.1:8100 npm run dev     # http://localhost:5173
```

The proxy defaults to `http://127.0.0.1:8000`, so pass `VITE_API_TARGET` whenever the
backend is on a different port. Vite binds IPv6 `localhost` only — use
`http://localhost:5173`, not `127.0.0.1`.

### No MongoDB handy?

A development server backed by an in-memory database, with a seeded demo account and a
completed analysis:

```bash
cd backend
./.venv/bin/python -m scripts.dev_mock_server --demo --port 8000

# demo@example.com / demo-password-123
```

Nothing persists across restarts. Development only.

## Tests

```bash
cd backend && ./.venv/bin/python -m pytest         # ~4 min; real curve fits
```

- `tests/test_parsers.py` — delimiter/encoding sniffing, vendor headers, VAMAS, spec sheets
- `tests/test_analysis.py` — engines against synthetic spectra with known ground truth
- `tests/test_api.py` — the full HTTP surface against an in-memory MongoDB

```bash
cd frontend && npm run build                      # typecheck + production build
```

## What the analysis actually does

### Raman

1. **Baseline** — arPLS (Baek et al., *Analyst* 140, 250), with the smoothing parameter
   derived from the sampling interval so the result does not depend on how densely the
   instrument sampled the spectrum.
2. **Peak fitting** — pseudo-Voigt for D, G, D′, D3, 2D and D+D′. Optional bands are
   admitted only when they lower AIC and clear the noise floor; a band fitted below
   4σ is either rejected (2D, optional bands) or kept and flagged as an upper limit
   (D, G), because a near-absent D band is the headline result for pristine material.
3. **Metrics** — I(D)/I(G), I(2D)/I(G), FWHM(2D), crystallite size *L*ₐ and defect
   density *n*_D via Cançado (*APL* 88, 163106 and *Nano Lett.* 11, 3190). Both scale as
   λ⁴, so the excitation wavelength is read from the file header or set explicitly. The
   defect metrics are suppressed above I(D)/I(G) ≈ 1, past the Tuinstra–Koenig maximum
   where the relations become double-valued.
4. **Layer count** — from 2D width and I(2D)/I(G), with band *shape* overriding width
   for AB-stacked bilayers (a four-component 2D envelope is as wide as few-layer
   material). A 2D band broader than 95 cm⁻¹ is the quenched remnant seen in GO/rGO and
   yields no layer count at all. Single-Lorentzian 2D is detected by comparing residual
   sums of squares against a four-component fit, which is robust to baseline error in a
   way an R² or AIC comparison is not.

### XPS

1. **Charge referencing** — anchored to the *lowest*-binding-energy carbon maximum, not
   the tallest peak: in heavily oxidised material the C–O component outgrows the
   graphitic line and would drag the energy scale ~2 eV off.
2. **Background** — iterative Shirley.
3. **Deconvolution** — asymmetric sp² plus sp³, C–O, C=O, O–C=O and the π–π\* shake-up,
   sharing one line width. The sp² asymmetry is held fixed at an HOPG-calibrated value;
   letting it float makes the sp²/sp³ split arbitrary, since an unconstrained tail is
   nearly degenerate with an sp³ component 0.7 eV away.
4. **Quantification** — Scofield cross-sections with a KE^0.6 transmission correction.
   Validated to ~2% on synthetic data. The sp²/sp³ split carries roughly ±10 percentage
   points depending on the true lineshape, and the report says so.

File: backend/seed/data/application_products.json (part 1 of 2)
[
 {
  "key": "techinstro__grap_ink_ti",
  "company": "Techinstro",
  "product": "GRAP-INK-TI",
  "form": "dispersion",
  "synthesis": null,
  "applications_text": "Conductive Ink",
  "application_tags": [
   "conductive_inks"
  ],
  "specs": {
   "lateral_size_um": {
    "low": 5.0,
    "high": 5.0,
    "text": "5"
   },
   "layers": {
    "low": 2.0,
    "high": 3.0,
    "text": "2-3"
   },
   "carbon_purity_pct": {
    "low": 99.95,
    "high": 99.95,
    "text": "99.95"
   },
   "electrical_conductivity_s_m": {
    "low": 1380.0,
    "high": 1380.0,
    "text": "1380"
   },
   "loading_wt_pct": {
    "low": 40.0,
    "high": 40.0,
    "text": "40"
   },
   "viscosity_cps": {
    "low": 23500.0,
    "high": 23500.0,
    "text": "23500"
   },
   "density_g_ml": {
    "low": 1.3,
    "high": 1.3,
    "text": "1.3"
   }
  },
  "solvent": "Non Aqueous Solvent",
  "additives": "Epoxy Binder",
  "datasheet_url": "https://www.techinstro.com/",
  "datasheet_file": null,
  "datasheet_text": null,
  "corrections": [],
  "source_row": 3
 },
 {
  "key": "shipent__se_graph_ink",
  "company": "Shipent",
  "product": "SE-Graph-Ink",
  "form": "dispersion",
  "synthesis": null,
  "applications_text": "Conductive Ink",
  "application_tags": [
   "conductive_inks"
  ],
  "specs": {
   "lateral_size_um": {
    "low": 5.0,
    "high": 5.0,
    "text": "5"
   },
   "layers": {
    "low": 2.0,
    "high": 3.0,
    "text": "2-3"
   },
   "carbon_purity_pct": {
    "low": 99.95,
    "high": 99.95,
    "text": "99.95"
   },
   "electrical_conductivity_s_m": {
    "low": 1380.0,
    "high": 1380.0,
    "text": "1380"
   },
   "loading_wt_pct": {
    "low": 40.0,
    "high": 40.0,
    "text": "40"
   },
   "viscosity_cps": {
    "low": 23500.0,
    "high": 23500.0,
    "text": "23500"
   },
   "density_g_ml": {
    "low": 1.3,
    "high": 1.3,
    "text": "1.3"
   }
  },
  "solvent": "Non Aqueous Solvent",
  "additives": "Epoxy Binder",
  "datasheet_url": "https://www.shilpent.com/",
  "datasheet_file": null,
  "datasheet_text": null,
  "corrections": [],
  "source_row": 4
 },
 {
  "key": "first_graphene__puregraph_aqua",
  "company": "First Graphene",
  "product": "PureGraph AQUA",
  "form": "paste",
  "synthesis": "Exfoliation",
  "applications_text": "Paints, Inks, Latex, Polymer composite, cement composite",
  "application_tags": [
   "conductive_inks",
   "polymer_composites",
   "coatings_paints",
   "concrete_cement",
   "aqueous_dispersions"
  ],
  "specs": {
   "lateral_size_um": {
    "low": 5.0,
    "high": 50.0,
    "text": "5-50"
   },
   "layers": {
    "low": 15.0,
    "high": null,
    "text": ">15"
   },
   "density_g_ml": {
    "low": 0.14,
    "high": 0.14,
    "text": "0.14"
   },
   "loading_wt_pct": {
    "low": 20.0,
    "high": 20.0,
    "text": "20"
   }
  },
  "solvent": "Water",
  "datasheet_url": "https://firstgraphene.net/",
  "datasheet_file": "PureGRAPH-AQUA-datasheet_v1-02.pdf",
  "datasheet_text": "Technical Data Sheet\nPureGRAPH® AQUA\nThe highest performing range of graphene\nadditives available in tonnage quantities.\nPotential Features and Benefits:\n• Easy to use and mix in water and solvent based dispersions\nincluding paints, latex and cement-based composites.\n• Easy to handle paste with high bulk density.\n• Excellent dispersion of graphene nanoplatelets for improved\nmechanical performance, abrasion resistance, anti-corrosion,\nfire-retardancy and thermal & electrical conductivity.\nPre-dispersed graphene additives\nFunction PureGRAPH® AQUA is designed for inclusion in dispersions,\nemulsions, latex formulations, coatings and construction materials\nto provide performance enhancements.\nDescription PureGRAPH® AQUA is a few-layer graphene additive that is pre-\ndispersed in water and supplied as a paste for easy formulation\ninto water and polar solvent based formulations.\nAvailable in lateral sizes1 ranging from 5 microns to 50 microns\nproviding flexible solutions for customer formulations.\nTypical Applications Paints, inks, latex, polymer composites and cement composites\nSEM Analysis\nScanning Electron Microscopy (SEM) imaging2 confirms improved dispersion of the PureGRAPH® AQUA\nplatelets in a latex polymer.\n30% w/w graphene powder dispersed\nin latex\n30% w/w PureGRAPH® AQUA graphene\ndispersed in latex\nIndependent testing at the National Physical Laboratory 3, UK confirms that improved dispersion of\ngraphene nanoplatelets is achieved with PureGRAPH® AQUA.\nLIMITED WARRANTY INFORMATION:\nThe information contained herein is offered in good faith and is believed to be accurate at the time of printing.\nThis information should not be used as a substitute for your own quality control and/or testing procedures to\nensure that our products are safe, effective and fully satisfactory for the intended end use. Suggestions of use\nshall not be taken as inducements to infringe any patent.\nAvailability & Packaging\nStorage\nHandling Information\nVersion: 1/02. Jun 2021 Contact us for further information:\nPhone:\nAustralia and Pacific +61 1300 660 448\nEurope and Rest of the World +44 (0)161 826 2350\nEmail:\ninfo@firstgraphene.net\nWebsite:\nfirstgraphene.net\nTypical Product Parameters\nPureGRAPH® AQUA 5-20 10-20 50-20 20-20\nGraphene particle size (D50) 5 µm 10 µm 50 µm 20 µm\nComposition % w/w 20% 20% 20% 20%\nSamples: 50g - 500g supplied in screw cap containers\nBulk volume: Sealed foil bags\nExample of Use: Improved\nStrength in Cement\nComposites\nPureGRAPH® AQUA is dispersed into the admixture or water prior\nto mixing with the cement, sand and aggregates, similar to any\ntypical reagent or additive. A good level of dispersion is required\nto maximise performance.\nDosage:\nPlease consult material safety data sheet (MSDS) for additional\nhandling information.\n% graphene solids loading subject to formulation typically:\n• 0.02% w/w of total mortar wet mix\n• 0.01% w/w of total concrete mix, including aggregates\nIt is advised that products are kept sealed and stored in cool\nconditions.\nFor further information and guidance please refer to our technical article, Graphene Enhanced\nConcrete.\n1 D50 volumetric average, measure by a laser diffraction technique.\n2 SEM analysis performed in the First Graphene laboratories at the GEIC, The University of Manchester.\n3 Analysis carried out in collaboration with the NPL under M4R programme September 2020.",
  "corrections": [
   {
    "field": "lateral_size_um",
    "value": "5-50",
    "reason": "Datasheet: grades with D50 of 5, 10, 20 and 50 um"
   },
   {
    "field": "loading_wt_pct",
    "value": "20",
    "reason": "Datasheet: 20% w/w graphene in water"
   }
  ],
  "source_row": 5
 },
 {
  "key": "first_graphene__puregraph_mb_ldpe",
  "company": "First Graphene",
  "product": "PureGraph MB-LDPE",
  "form": "pellet",
  "synthesis": "Exfoliation",
  "applications_text": "Polyethylene, polypropylene, polyamide, acetal polymer composites",
  "application_tags": [
   "polymer_composites"
  ],
  "specs": {
   "lateral_size_um": {
    "low": 5.0,
    "high": 50.0,
    "text": "5-50"
   },
   "layers": {
    "low": 15.0,
    "high": null,
    "text": ">15"
   },
   "bulk_density_g_cm3": {
    "low": 0.14,
    "high": 0.14,
    "text": "0.14"
   },
   "loading_wt_pct": {
    "low": 30.0,
    "high": 30.0,
    "text": "30"
   }
  },
  "additives": "Polyethylene",
  "datasheet_url": "https://firstgraphene.net/",
  "datasheet_file": "PureGRAPH-MB-LDPE-datasheet_v2-01.pdf",
  "datasheet_text": "Technical Data Sheet\nPureGRAPH® MB-LDPE\nThe highest performing range of graphene\nadditives available in tonnage quantities.\nPotential Features and Benefits:\n• Easy to use and incorporate into a range of plastics using\nstandard processing techniques.\n• Easy to handle masterbatch in plastic chip/pellet format.\n• Low inherent water content due to hydrophobic polyolefin\ncarrier.\nGraphene enhanced LDPE\nmasterbatch\nFunction PureGRAPH® MB-LDPE is a graphene carrier masterbatch, designed\nfor blending with a number of thermoplastic materials.\nDescription PureGRAPH® MB-LDPE is a graphene enhanced polyethylene\nmasterbatch, which utilises First Graphene’s few-layer, high-\nperforming graphene additives.\nTypical Applications This is a graphene masterbatch, designed for use in polyolefin\nsystems including polyethylene and polypropylene. May also be\nused in polyamide and acetal polymers. Addition rate is subject to\ncustomer trial and approval.\nTypical Applications\nLIMITED WARRANTY INFORMATION:\nThe information contained herein is offered in good faith and is believed to be accurate at the time of printing.\nThis information should not be used as a substitute for your own quality control and/or testing procedures to\nensure that our products are safe, effective and fully satisfactory for the intended end use. Suggestions of use\nshall not be taken as inducements to infringe any patent.\nAvailability & Packaging\nStorage\nHandling Information\nVersion: 2/01. Jul 2021 Contact us for further information:\nPhone:\nAustralia and Pacific +61 1300 660 448\nEurope and Rest of the World +44 (0)161 826 2350\nEmail:\ninfo@firstgraphene.net\nWebsite:\nfirstgraphene.net\nTypical Product Parameters\nPureGRAPH® MB-LDPE 5-30 10-30 20-30 50-30\nGraphene particle size (DV501) 5 µm 10 µm 20 µm 50 µm\nComposition % w/w\n(Graphene solids in PE) 30\nCarrier resin Polyethylene\nCarrier resin MFI (g/10 min) 20 to 50 (nominal)\nMasterbatch\nSpecific gravity 0.97 (nominal)\nRecommended LDR (%) 2.0\nMoisture content at packing (%) <0.2\nHeat stability (°C) 260-280\nLight fastness (Blue wool scale 1-8) >7\nSamples: 50g - 500g supplied in screw cap containers\nBulk volume: Sealed foil bags\nPlease consult material safety data sheet (MSDS) for additional\nhandling information.\nIt is advised that products are kept sealed and stored in cool, dry\nconditions.\n1 DV50 volumetric average, measure by a laser diffraction technique.",
  "corrections": [
   {
    "field": "lateral_size_um",
    "value": "5-50",
    "reason": "Datasheet: grades with DV50 of 5, 10, 20 and 50 um"
   }
  ],
  "source_row": 6
 },
 {
  "key": "first_graphene__puregraph_mb_eva",
  "company": "First Graphene",
  "product": "PureGraph MB-EVA",
  "form": "pellet",
  "synthesis": "Exfoliation",
  "applications_text": "Rubber, plastic, thermoplastic composite",
  "application_tags": [
   "polymer_composites",
   "elastomers_rubber_tyre"
  ],
  "specs": {
   "lateral_size_um": {
    "low": 5.0,
    "high": 50.0,
    "text": "5-50"
   },
   "layers": {
    "low": 15.0,
    "high": null,
    "text": ">15"
   },
   "bulk_density_g_cm3": {
    "low": 0.14,
    "high": 0.14,
    "text": "0.14"
   },
   "loading_wt_pct": {
    "low": 30.0,
    "high": 30.0,
    "text": "30"
   }
  },
  "additives": "Ethylene-Vinyl Acetate",
  "datasheet_url": "https://firstgraphene.net/",
  "datasheet_file": "PureGRAPH-MB-EVA-datasheet_v1-02.pdf",
  "datasheet_text": "Technical Data Sheet\nPureGRAPH® MB-EVA\nThe highest performing range of graphene\nadditives available in tonnage quantities.\nFeatures and Benefits:\n• Easy to incorporate into a range of rubbers and plastics\nusing standard processing techniques.\n• Supplied in pellet form as a masterbatch for ease of\nhandling.\nGraphene enhanced EVA\nmasterbatch\nFunction PureGRAPH® MB-EVA is a graphene-loaded carrier masterbatch,\ndesigned for blending into elastomer and thermoplastic systems.\nDescription PureGRAPH® MB-EVA is a graphene enhanced Ethylene-Vinyl\nAcetate (VA) copolymer masterbatch, which utilises First\nGraphene’s few-layer, high-performing graphene additives.\nTypical Applications This masterbatch is intended for use with elastomers, such as\nrubber systems and plastics, as well as with thermoplastics. The\nhigh Vinyl Acetate content of the base polymer brings softness,\nflexibility and polarity. The Masterbatch could potentially be\ncompatible with other systems, including resins, waxes,\nadhesives, oil and bitumen. The addition rate is subject to\ncustomer trial and approval.\nFor more detailed information and recommendations regarding\nspecific application, please contact your First Graphene technical\nrepresentative.\nTypical Applications\nProcessing\nThe masterbatch can be processed in standard equipment.\nTemperatures above 230°C should be avoided.\nLIMITED WARRANTY INFORMATION:\nThe information contained herein is offered in good faith and is believed to be accurate at the time of printing.\nThis information should not be used as a substitute for your own quality control and/or testing procedures to\nensure that our products are safe, effective and fully satisfactory for the intended end use. Suggestions of use\nshall not be taken as inducements to infringe any patent.\nAvailability & Packaging\nShelf Life & Storage\nHandling Information\nVersion: 1/01. Jul 2021 Contact us for further information:\nPhone:\nAustralia and Pacific +61 1300 660 448\nEurope and Rest of the World +44 (0)161 826 2350\nEmail:\ninfo@firstgraphene.net\nWebsite:\nfirstgraphene.net\nTypical Product Parameters\nPureGRAPH® MB-EVA 5-30 10-30 20-30 50-30\nGraphene particle size (DV501) 5 µm 10 µm 20 µm 50 µm\nComposition % w/w\n(Graphene solids in EVA) 30\nCarrier resin Ethylene-Vinyl Acetate\nMasterbatch\nVinyl Acetate content (% Wt) 19-21\nMelt Index 190°C / 2.16 kg\n(g/10min) 17-23\nMelting point (°C) 83\nSamples: 50g - 500g supplied in screw cap containers\nBulk volume: Sealed foil bags\nPlease consult material safety data sheet (MSDS) for additional\nhandling information.\nIt is advised that products are kept sealed and stored in cool, dry\nconditions.\nIt is recommended the Masterbatch is dried before use.\n1 DV50 volumetric average, measure by a laser diffraction technique.",
  "corrections": [
   {
    "field": "lateral_size_um",
    "value": "5-50",
    "reason": "Datasheet: grades with DV50 of 5, 10, 20 and 50 um"
   },
   {
    "field": "layers",
    "value": ">15",
    "reason": "Sheet said >16; kept consistent with the sibling PureGRAPH grades"
   }
  ],
  "source_row": 7
 },
 {
  "key": "dycotec_material__dm_gra_9001",
  "company": "Dycotec Material",
  "product": "DM-GRA-9001",
  "form": "dispersion",
  "synthesis": null,
  "applications_text": "Conductive Ink",
  "application_tags": [
   "conductive_inks"
  ],
  "specs": {
   "lateral_size_um": {
    "low": 1.0,
    "high": 1.0,
    "text": "1"
   },
   "layers": {
    "low": 9.0,
    "high": 9.0,
    "text": "9"
   },
   "electrical_conductivity_s_m": {
    "low": 20000.0,
    "high": 20000.0,
    "text": "20000"
   },
   "loading_wt_pct": {
    "low": 1.0,
    "high": 1.0,
    "text": "1"
   },
   "density_g_ml": {
    "low": 0.933,
    "high": 0.933,
    "text": "0.933"
   },
   "viscosity_cps": {
    "low": 10.0,
    "high": 12.0,
    "text": "10-12"
   }
  },
  "datasheet_url": "https://www.dycotecmaterials.com/",
  "datasheet_file": null,
  "datasheet_text": null,
  "corrections": [],
  "source_row": 8
 },
 {
  "key": "hydrograph__fga_1",
  "company": "Hydrograph",
  "product": "FGA-1",
  "form": "powder",
  "synthesis": "Explosion Synthesis",
  "applications_text": "Composites and Resins, Thermoplastics, Corrosion resistance coating, Gloss Retention Coating",
  "application_tags": [
   "polymer_composites",
   "coatings_paints",
   "anticorrosion"
  ],
  "specs": {
   "lateral_size_um": {
    "low": 0.02,
    "high": 0.05,
    "text": "0.02-0.05"
   },
   "layers": {
    "low": 3.0,
    "high": 10.0,
    "text": "3-10"
   },
   "bet_m2_g": {
    "low": 130.0,
    "high": 180.0,
    "text": "130-180"
   },
   "carbon_purity_pct": {
    "low": 99.8,
    "high": 99.8,
    "text": "99.8"
   },
   "oxygen_pct": {
    "low": 0.2,
    "high": 0.2,
    "text": "O 0.2"
   },
   "bulk_density_g_cm3": {
    "low": 0.07,
    "high": 0.1,
    "text": "0.07-0.1"
   },
   "electrical_conductivity_s_m": {
    "low": 100.0,
    "high": 300.0,
    "text": "100-300"
   },
   "id_ig": {
    "low": 0.68,
    "high": 0.68,
    "text": "0.68"
   }
  },
  "surface_chemistry": "None",
  "datasheet_url": "https://hydrograph.com/",
  "datasheet_file": "FGA-1_Hydrograph_01072026.pdf",
  "datasheet_text": "F-28 20250911 Version 4 1\nFGA-1 Fractal Graphene Aggregate\nTechnical Datasheet\nHydroGraph\n2101 East St Elmo Rd, Ste 150\nAustin, TX 78744\n+1- (785) 380-4205\nProduct Number: FGA-1 Product: Fractal Graphene Aggregate\nProduct Description\nA few layer, non-functionalized, turbostratic graphene in a powdered form of aggregated\nnanoplatelets from carbon-rich gas explosion synthesis\nProduct Information\nProduction Method Explosion Synthesis\nRaw Material Carbon Bearing Gas\nForms of Materials PWD – Dry Powder\nCharacteristic Test Method Value\nSP2 Bonded Carbon RAMAN, XPS Yes (G peak),\n100% sp2 (D parameter)\nStructural Defects RAMAN D/G = 0.68\nG width = 39 cm-1\nNumber of Layers X-Ray Diffraction 6-layer average\nZ-Axis Dimensions X-Ray Diffraction 3±0.5nm\nPrimary Particle Shape TEM, Light Scattering Platelets (aggregated)\nLateral Dimensions TEM 20-50nm\nAspect Ratio TEM 1:15\nBulk Density Manual Tapping 70-100 mg/mL*\nChemical/Elemental Analysis Chemical Analysis C 99.8%\nOxygen Content % Chemical Analysis 0.2%\nImpurities % Chemical Analysis None\nFunctionalization Chemical Analysis Not Detected\nSurface Particle Charge Zeta Potential ~+13mV (pH ~6.7 in DI\nWater)\nGraphene Orientation RAMAN, XRD Turbostratic\nSpecific Surface Area (SSA) BET 130-180 m2/g\nCrystallinity Electron Diffraction, X-Ray Diffraction Crystalline\n*Density may vary\nF-28 20250911 Version 4 2\nParameters\nAppearance Black fluffy powder\nNumber of Layers ≤ 10 layers\nLateral Size Nano-platelets 20 to 50nm. Aggregates radius of gyration ~150nm\nShape and Form Fractal aggregate of nano-platelets\nElemental Analysis Atomic %: 99.8% Carbon, 0.2% Oxygen, No PAHs\nDispersants/Surfactants None\nConcentration 100%\nSolid Content 100%\nSolvent content N/A\nSubstrate Material N/A\nSheet Resistance Not applicable\nColor Light absorbing. Black L*=2.6, a*=-0.12, b*=-0.79\n(100 observer/D65 Illuminant)\nOdor None\nSolubility in Water Hydrophobic\nElectrical Conductivity Function of powder compression. 100-300 S/m\nThermal Stability\nThermo-gravimetric analysis (TGA) shows:\nIn nitrogen - No volatiles up to 700°C\nIn air - Stable up to 544°C, Tmax=725.5°C (at dT/dt=100C/min)\nScanning Electron Micrographs\nF-28 20250911 Version 4 3\nTransmission Electron Micrographs\nF-28 20250911 Version 4 4\nRaman Spectrum (532 nm) X-Ray Diffractogram\nNotes on Analysis:\n• The turbostratic nature is indicated by the asymmetric (100) peak in the X-Ray\nDiffractogram and the symmetric Lorentzian 2D peak in the Raman Spectrum.\n• AFM - The aggregate nature of our fractal graphene is not amenable to AFM analysis.\n• Raman - The nanoscale lateral dimensions of our monomer platelets lead to a high\nfraction of defect edge sites which enhance the intensity of the Raman D bands.\nDisclaimer: The technical information and other statements contained in this document are\nbased upon tests Hydrograph believes are reliable, but the accuracy or completeness of such\ninformation is not guaranteed. Given the variety of factors that can affect the use and\nperformance of this product, user is solely responsible for evaluating the Hydrograph product\nand determining whether it is fit for a particular purpose and suitable for user’s method of\napplication.",
  "corrections": [
   {
    "field": "bulk_density_g_cm3",
    "value": "0.07-0.1",
    "reason": "Datasheet: 70-100 mg/mL manual tapping"
   },
   {
    "field": "electrical_conductivity_s_m",
    "value": "100-300",
    "reason": "Datasheet: 100-300 S/m, function of powder compression"
   },
   {
    "field": "layers",
    "value": "3-10",
    "reason": "Datasheet: 6-layer average, <=10 layers"
   }
  ],
  "source_row": 9
 },
 {
  "key": "hydrograph__fga_2",
  "company": "Hydrograph",
  "product": "FGA-2",
  "form": "powder",
  "synthesis": "Explosion Synthesis",
  "applications_text": "Concrete and Cement, Lubricants",
  "application_tags": [
   "concrete_cement",
   "lubricants"
  ],
  "specs": {
   "lateral_size_um": {
    "low": 0.075,
    "high": 0.2,
    "text": "0.075-0.2"
   },
   "layers": {
    "low": 32.0,
    "high": 32.0,
    "text": "32"
   },
   "bet_m2_g": {
    "low": 25.0,
    "high": 25.0,
    "text": "25"
   },
   "carbon_purity_pct": {
    "low": 98.6,
    "high": 98.6,
    "text": "98.6"
   },
   "oxygen_pct": {
    "low": 1.35,
    "high": 1.35,
    "text": "O 1.35, other 0.1%"
   },
   "bulk_density_g_cm3": {
    "low": 0.07,
    "high": 0.1,
    "text": "0.07-0.1"
   },
   "id_ig": {
    "low": 0.3,
    "high": 0.3,
    "text": "0.3"
   }
  },
  "surface_chemistry": "None",
  "datasheet_url": "https://hydrograph.com/",
  "datasheet_file": "FGA-2_Hydrograph_01072026.pdf",
  "datasheet_text": "F-28 20250911 Version 4 1\nFGA-2 Fractal Graphene Aggregate\nTechnical Datasheet\nHydroGraph\n2101 East St Elmo Rd, Ste 150\nAustin, TX 78744\n+1- (785) 380-4205\nProduct Number: FGA-2 Product: Fractal Graphene Aggregate\nProduct Description\nA few layer, non-functionalized, turbostratic graphene in a powdered form of aggregated\nnanoplatelets from carbon-rich gas explosion synthesis\nProduct Information\nProduction Method Explosion Synthesis\nRaw Material Carbon Bearing Gas\nForms of Materials PWD – Dry Powder\nCharacteristic Test Method Value\nSP2 Bonded Carbon RAMAN, XPS Yes (G peak),\n80% sp2 (D parameter)\nStructural Defects RAMAN D/G = 0.3\nG width = 50 cm-1\nNumber of Layers RAMAN, X-Ray Diffraction 32-layer average\nZ-Axis Dimensions RAMAN, X-Ray Diffraction ~ 10 nm\nPrimary Particle Shape TEM, Light Scattering Platelets (aggregated)\nLateral Dimensions TEM 75-200 nm\nAspect Ratio TEM 1:7.5 to 1:20\nBulk Density Manual Tapping 70-100 mg/mL*\nChemical/Elemental Analysis Chemical Analysis C 98.6%\nOxygen Content % Chemical Analysis 1.35%\nImpurities % Chemical Analysis 0.1%\nFunctionalization Chemical Analysis Not Detected\nSurface Particle Charge Zeta Potential 33 mV\nGraphene Orientation RAMAN, XRD Turbostratic\nSpecific Surface Area (SSA) BET 25 m2/g\nCrystallinity Electron Diffraction, X-Ray Diffraction Crystalline\n*Density may vary\nF-28 20250911 Version 4 2\nParameters\nAppearance Black fluffy powder\nNumber of Layers ~ 32 layers\nLateral Size Nano-platelets 75 to 200nm.\nShape and Form Fractal aggregate of nano-platelets\nElemental Analysis Atomic %: 98.6% Carbon, 1.35% Oxygen, 0.05% Hydrogen,\nNo PAHs\nDispersants/Surfactants None\nConcentration 100%\nSolid Content 100%\nSolvent content N/A\nSubstrate Material N/A\nSheet Resistance Not applicable\nColor Black\nOdor None\nSolubility in Water Hydrophobic\nElectrical Conductivity Function of powder compression.\nScanning Electron Micrographs\nF-28 20250911 Version 4 3\nTransmission Electron Micrographs\nNotes on Analysis\n• The turbostratic nature is indicated by peaks at position 1885cm-1 and 2035cm-1 in the\nRaman spectrum and the asymmetric (100) peak in the X-Ray Diffractogram.\n• AFM- The aggregate nature of our fractal graphene is not amenable to AFM analysis.\n• Raman- The nanoscale lateral dimensions of our monomer platelets leads to a high\nfraction of defect edge sites which enhance the intensity of the Raman D bands.\nDisclaimer: The technical information and other statements contained in this document are\nbased upon tests Hydrograph believes are reliable, but the accuracy or completeness of such\ninformation is not guaranteed. Given the variety of factors that can affect the use and\nperformance of this product, user is solely responsible for evaluating the Hydrograph product\nand determining whether it is fit for a particular purpose and suitable for user’s method of\napplication.\nRaman Spectrum (514 nm) X-Ray Diffractogram",
  "corrections": [
   {
    "field": "bulk_density_g_cm3",
    "value": "0.07-0.1",
    "reason": "Datasheet: 70-100 mg/mL manual tapping"
   }
  ],
  "source_row": 10
 },
 {
  "key": "hydrograph__rga_cooh_1",
  "company": "Hydrograph",
  "product": "RGA-COOH-1",
  "form": "powder",
  "synthesis": "Controlled Oxidation in Batch Reactor",
  "applications_text": "coatings",
  "application_tags": [
   "coatings_paints"
  ],
  "specs": {
   "lateral_size_um": {
    "low": 0.02,
    "high": 0.05,
    "text": "0.02-0.05"
   },
   "layers": {
    "low": 3.0,
    "high": 9.0,
    "text": "3-9"
   },
   "bet_m2_g": {
    "low": 130.0,
    "high": 180.0,
    "text": "130-180"
   },
   "carbon_purity_pct": {
    "low": 96.3,
    "high": 96.3,
    "text": "96.3"
   },
   "oxygen_pct": {
    "low": 2.1,
    "high": 2.1,
    "text": "O 2.1%, others 1.6%"
   },
   "bulk_density_g_cm3": {
    "low": 0.2,
    "high": 0.27,
    "text": "0.2-0.27"
   },
   "electrical_conductivity_s_m": {
    "low": 250.0,
    "high": 250.0,
    "text": "250"
   },
   "id_ig": {
    "low": 0.66,
    "high": 0.66,
    "text": "0.66"
   }
  },
  "surface_chemistry": "-COOH",
  "datasheet_url": "https://hydrograph.com/",
  "datasheet_file": "RGA-COOH-1_Hydrograph_01072026.pdf",
  "datasheet_text": "F-28 20250911 Version 4 1\nRGA-COOH-1 Reactive Graphene\nAggregate Carboxylic Acid Type\nTechnical Datasheet\nHydroGraph\n2101 East St Elmo Rd, Ste 150\nAustin, TX 78744\n+1- (785) 380-4205\nProduct Number: RGA-COOH-1 Product: Reactive Graphene Aggregate Carboxylic Acid Type\nProduct Description\nA few layer, functionalized, turbostratic graphene in a powdered form of aggregated nano-\nplatelets from carbon-rich gas explosion synthesis\nProduct Information\nProduction Method Controlled Oxidation in Batch Reactor\nRaw Material Fractal Graphene Aggregate\nForms of Materials PWD – Dry Powder\nCharacteristic Test Method Value\nSP2 Bonded Carbon RAMAN, XPS Yes (G peak),\n100% sp2 (D parameter)\nStructural Defects RAMAN D/G = 0.66\nG width = 39 cm-1\nNumber of Layers X-Ray Diffraction 6-layer average\nZ-Axis Dimensions X-Ray Diffraction 3±0.5nm\nPrimary Particle Shape TEM, Light Scattering Platelets (aggregated)\nLateral Dimensions TEM 20-50nm\nAspect Ratio TEM 1:15\nTapped Bulk Density 200-270 mg/mL*\nChemical/Elemental Analysis XPS C 96.3%\nOxygen Content % XPS 2.1%\nImpurities % XPS 1.6%\nFunctionalization FTIR -COOH\nSurface Particle Charge Zeta Potential -25mV\nGraphene Orientation RAMAN, XRD Turbostratic\nSpecific Surface Area (SSA) BET 130-180 m2/g\nCrystallinity Electron Diffraction, X-Ray Diffraction Crystalline\n*Density may vary\nF-28 20250911 Version 4 2\nParameters\nAppearance Black powder\nNumber of Layers 3-9 layers\nLateral Size Nano-platelets 20 to 50nm. Aggregates radius of gyration ~150nm\nShape and Form Fractal aggregate of nano-platelets\nElemental Analysis Atomic %: 96.3% Carbon, 2.1% Oxygen, 1.6% Hydrogen, No PAHs\nDispersants/Surfactants None\nConcentration 100%\nSolid Content 100%\nSolvent content N/A\nSubstrate Material N/A\nSheet Resistance Not applicable\nColor Light absorbing. Black L*=3.5, a*=-0.06, b*=-0.68\n(100 observer/D65 Illuminant)\nOdor None\nSolubility in Water Hydrophilic\nElectrical Conductivity Function of powder compression. 100-250 S/m\nThermal Stability\nThermo-gravimetric analysis (TGA) shows:\nIn nitrogen - No volatiles up to 600°C\nIn air - Stable up to 439°C, Tmax=638.3°C (at dT/dt=100C/min)\nScanning Electron Micrographs\nF-28 20250911 Version 4 3\nTransmission Electron Micrographs\nF-28 20250911 Version 4 4\nRaman Spectrum (532 nm) X-Ray Diffractogram\nNotes on Analysis:\n• The turbostratic nature is indicated by the asymmetric (100) peak in the X-Ray\nDiffractogram and the symmetric Lorentzian 2D peak in the Raman Spectrum.\n• AFM - The aggregate nature of our fractal graphene is not amenable to AFM analysis.\n• Raman - The nanoscale lateral dimensions of our monomer platelets lead to a high fraction of\ndefect edge sites which enhance the intensity of the Raman D bands.\nDisclaimer: The technical information and other statements contained in this document are based upon tests\nHydrograph believes are reliable, but the accuracy or completeness of such information is not guaranteed. Given the\nvariety of factors that can affect the use and performance of this product, user is solely responsible for evaluating\nthe Hydrograph product and determining whether it is fit for a particular purpose and suitable for user’s method of\napplication.",
  "corrections": [
   {
    "field": "lateral_size_um",
    "value": "0.02-0.05",
    "reason": "Datasheet: lateral dimensions 20-50 nm by TEM; sheet said 20-50 um"
   },
   {
    "field": "bulk_density_g_cm3",
    "value": "0.2-0.27",
    "reason": "Datasheet: tapped bulk density 200-270 mg/mL"
   },
   {
    "field": "layers",
    "value": "3-9",
    "reason": "Datasheet: 6-layer average, 3-9 layers"
   }
  ],
  "source_row": 11
 },
 {
  "key": "hydrograph__fgp_2000_aq_1",
  "company": "Hydrograph",
  "product": "FGP-2000-AQ-1",
  "form": "dispersion",
  "synthesis": "Explosion Synthesis",
  "applications_text": "Water-based systems, such as   concrete, aqueous coatings & polymer emulsions/dispersions",
  "application_tags": [
   "polymer_composites",
   "coatings_paints",
   "concrete_cement",
   "aqueous_dispersions"
  ],
  "specs": {
   "lateral_size_um": {
    "low": 0.02,
    "high": 0.05,
    "text": "0.02-0.05"
   },
   "layers": {
    "low": 3.0,
    "high": 9.0,
    "text": "3-9"
   },
   "bet_m2_g": {
    "low": 130.0,
    "high": 180.0,
    "text": "130-180"
   },
   "carbon_purity_pct": {
    "low": 99.8,
    "high": 99.8,
    "text": "99.8"
   },
   "oxygen_pct": {
    "low": 0.2,
    "high": 0.2,
    "text": "O 0.2"
   },
   "bulk_density_g_cm3": {
    "low": 0.1,
    "high": 0.1,
    "text": "0.1"
   },
   "electrical_conductivity_s_m": {
    "low": 300.0,
    "high": 300.0,
    "text": "300"
   },
   "id_ig": {
    "low": 0.68,
    "high": 0.68,
    "text": "0.68"
   },
   "loading_wt_pct": {
    "low": 20.0,
    "high": 20.0,
    "text": "20"
   },
   "density_g_ml": {
    "low": 1.11,
    "high": 1.11,
    "text": "1.11"
   },
   "viscosity_cps": {
    "low": 14.0,
    "high": 51.0,
    "text": "14-51"
   }
  },
  "surface_chemistry": "None",
  "solvent": "Deionized water",
  "additives": "Anionic Dispersant",
  "notes": "-45 mV zeta pot.",
  "datasheet_url": "https://hydrograph.com/",
  "datasheet_file": "Fractal-Graphene-Paste-V6_Hydrograph_30062026.pdf",
  "datasheet_text": "1\nFGP-2000-AQ-1 Fractal Graphene PasteTM\nTechnical Datasheet\nHydroGraph\n2101 East St Elmo Rd, Ste 150\nAustin, TX 78744\n+1- (785) 380-4205\nFGP-2000-AQ-1 Product: Fractal Graphene PasteTM\nProduct Description: An aqueous dispersion of few-layer turbostratic graphene aggregates\nproduced from carbon-rich gas explosion synthesis\nBenefits:\n• Pre-dispersed and stabilized graphene, remains evenly distributed, preventing\nagglomeration\n• Improves mechanical properties such as strength, durability, and functional\ncharacteristics of the end product\n• Uniform dispersion and controlled purity deliver reproducible results, reducing variability\nin production\n• Due to fine particle size, it integrates uniformly throughout the host material for optimal\nreinforcement\nProduct Information\nRaw Material Fractal Graphene Aggregate\nForms of Materials Liquid dispersion\nGraphene Type FGA-1\nFunctional Groups None\nSSA (BET) 130-180 m²/g\nLateral Size (primary, TEM) 20-50 nm\nThickness 3-9 layers\nAspect Ratio 15:1\n2\nDispersion Properties\nAppearance Flowable black liquid\nSolvent Deionized water\nDispersant Anionic\nZeta Potential -45 mV\nS.G. 1.11 @ 20 wt.% FGA-1\nGraphene Solids 20 wt.% FGA-1\nTotal Solids 24 wt.%\npH 8-9\nParticle Size D90 <500 nm, D50 =35 nm, D10 = 15 nm\nViscosity at 25°C 0.051 Pa.s at 100 s-1\n0.014 Pa.s at 1000 s-1\nCompatibility Water-based systems, such as concrete, aqueous coatings &\npolymer emulsions/dispersions.\nShelf life/storage 24 months from date of manufacture when stored unopened at\n10-30°C,\nRheology Curve\n3\nScanning Electron Micrographs\nDisclaimer: The technical information and other statements contained in this document are\nbased upon tests Hydrograph believes are reliable, but the accuracy or completeness of such\ninformation is not guaranteed. Given the variety of factors that can affect the use and\nperformance of this product, user is solely responsible for evaluating the Hydrograph product\nand determining whether it is fit for a particular purpose and suitable for user’s method of\napplication.",
  "corrections": [
   {
    "field": "lateral_size_um",
    "value": "0.02-0.05",
    "reason": "Datasheet: primary lateral size 20-50 nm (TEM), D50 35 nm"
   },
   {
    "field": "layers",
    "value": "3-9",
    "reason": "Datasheet: thickness 3-9 layers"
   },
   {
    "field": "loading_wt_pct",
    "value": "20",
    "reason": "Datasheet: 20 wt% FGA-1 graphene solids; sheet gave the fraction 0.2"
   },
   {
    "field": "viscosity_cps",
    "value": "14-51",
    "reason": "Datasheet: 0.051 Pa.s at 100 1/s, 0.014 Pa.s at 1000 1/s"
   }
  ],
  "source_row": 12
 },
 {
  "key": "the_sixth_element_inc__electrical_conduction_type_graphene",
  "company": "The Sixth Element Inc.",
  "product": "Electrical Conduction Type Graphene",
  "form": "powder",
  "synthesis": null,
  "applications_text": "Batteries, Coatings, Inks, Plastics, Ruber, Thermal adhesives, LED heat dissipation",
  "application_tags": [
   "conductive_inks",
   "polymer_composites",
   "elastomers_rubber_tyre",
   "coatings_paints",
   "batteries",
   "thermal_management"
  ],
  "specs": {
   "lateral_size_um": {
    "low": 5.0,
    "high": 50.0,
    "text": "5-50"
   },
   "bet_m2_g": {
    "low": 180.0,
    "high": 700.0,
    "text": "180-700"
   },
   "carbon_purity_pct": {
    "low": 97.0,
    "high": null,
    "text": ">97"
   },
   "bulk_density_g_cm3": {
    "low": 0.05,
    "high": 1.0,
    "text": "0.05-1"
   }
  },
  "datasheet_url": "https://www.c6th.com/",
  "datasheet_file": null,
  "datasheet_text": null,
  "corrections": [],
  "source_row": 13
 },
 {
  "key": "the_sixth_element_inc__enhancement_type_graphene",
  "company": "The Sixth Element Inc.",
  "product": "Enhancement Type Graphene",
  "form": "powder",
  "synthesis": null,
  "applications_text": "Polymer composite",
  "application_tags": [
   "polymer_composites"
  ],
  "specs": {
   "lateral_size_um": {
    "low": null,
    "high": 10.0,
    "text": "<10"
   },
   "bet_m2_g": {
    "low": 180.0,
    "high": 280.0,
    "text": "180-280"
   },
   "carbon_purity_pct": {
    "low": 75.0,
    "high": 85.0,
    "text": "75-85"
   },
   "bulk_density_g_cm3": {
    "low": null,
    "high": 0.1,
    "text": "<0.1"
   }
  },
  "datasheet_url": "https://www.c6th.com/",
  "datasheet_file": null,
  "datasheet_text": null,
  "corrections": [],
  "source_row": 14
 },
 {
  "key": "the_sixth_element_inc__anti_corrosion_type_graphene",
  "company": "The Sixth Element Inc.",
  "product": "Anti-Corrosion Type Graphene",
  "form": "powder",
  "synthesis": null,
  "applications_text": "Anti-corrosion coatings, such as zinc rich epoxy primer, (chromium free) Dacromet coating, etc.",
  "application_tags": [
   "coatings_paints",
   "anticorrosion"
  ],
  "specs": {
   "lateral_size_um": {
    "low": null,
    "high": 10.0,
    "text": "<10"
   },
   "bet_m2_g": {
    "low": 180.0,
    "high": 350.0,
    "text": "180-350"
   },
   "carbon_purity_pct": {
    "low": 93.0,
    "high": null,
    "text": ">93"
   },
   "bulk_density_g_cm3": {
    "low": null,
    "high": 0.1,
    "text": "<0.1"
   }
  },
  "datasheet_url": "https://www.c6th.com/",
  "datasheet_file": null,
  "datasheet_text": null,
  "corrections": [],
  "source_row": 15
 },
 {
  "key": "the_sixth_element_inc__thermal_conduction_type_graphene",
  "company": "The Sixth Element Inc.",
  "product": "Thermal Conduction Type Graphene",
  "form": "powder",
  "synthesis": null,
  "applications_text": "Thermal conductive adhesives, LED heat dissipation",
  "application_tags": [
   "thermal_management"
  ],
  "specs": {
   "lateral_size_um": {
    "low": 3.0,
    "high": 8.0,
    "text": "3-8"
   },
   "bet_m2_g": {
    "low": 10.0,
    "high": 20.0,
    "text": "10-20"
   },
   "carbon_purity_pct": {
    "low": 97.0,
    "high": null,
    "text": ">97"
   },
   "bulk_density_g_cm3": {
    "low": 0.1,
    "high": 0.5,
    "text": "0.1-0.5"
   }
  },
  "datasheet_url": "https://www.c6th.com/",
  "datasheet_file": null,
  "datasheet_text": null,
  "corrections": [],
  "source_row": 16
 },
 {
  "key": "graphenera__graphene_powder",
  "company": "GraphenEra",
  "product": "Graphene Powder",
  "form": "powder",
  "synthesis": null,
  "applications_text": "-",
  "application_tags": [],
  "specs": {
   "lateral_size_um": {
    "low": 0.02,
    "high": 0.2,
    "text": "0.02-0.2"
   },
   "layers": {
    "low": null,
    "high": 3.0,
    "text": "<3"
   },
   "bet_m2_g": {
    "low": 250.0,
    "high": null,
    "text": ">250"
   },
   "carbon_purity_pct": {
    "low": 99.0,
    "high": null,
    "text": ">99"
   },
   "oxygen_pct": {
    "low": null,
    "high": 1.0,
    "text": "<1"
   },
   "electrical_conductivity_s_m": {
    "low": 10000.0,
    "high": null,
    "text": ">10000"
   },
   "thermal_conductivity_w_mk": {
    "low": 3000.0,
    "high": null,
    "text": ">3000"
   }
  },
  "notes": ">-35 mV zeta",
  "datasheet_url": "https://graphenera.com/",
  "datasheet_file": null,
  "datasheet_text": null,
  "corrections": [],
  "source_row": 17
 },
 {
  "key": "graphenera__graphene_thermal_interface_material",
  "company": "GraphenEra",
  "product": "Graphene Thermal Interface Material",
  "form": "paste",
  "synthesis": null,
  "applications_text": "thermal conductive adhesives, LED heat dissipation",
  "application_tags": [
   "thermal_management"
  ],
  "specs": {
   "lateral_size_um": {
    "low": 0.02,
    "high": 0.2,
    "text": "0.02-0.2"
   },
   "thermal_conductivity_w_mk": {
    "low": 20.0,
    "high": null,
    "text": ">20"
   }
  },
  "datasheet_url": "https://graphenera.com/",
  "datasheet_file": null,
  "datasheet_text": null,
  "corrections": [],
  "source_row": 18
 },
 {
  "key": "graphenera__graphene_conductive_ink",
  "company": "GraphenEra",
  "product": "Graphene Conductive Ink",
  "form": "dispersion",
  "synthesis": null,
  "applications_text": "Conductive Ink",
  "application_tags": [
   "conductive_inks"
  ],
  "specs": {
   "lateral_size_um": {
    "low": 0.02,
    "high": 0.2,
    "text": "0.02-0.2"
   },
   "sheet_resistance_ohm_sq": {
    "low": null,
    "high": 10.0,
    "text": "<10"
   }
  },
  "datasheet_url": "https://graphenera.com/",
  "datasheet_file": null,
  "datasheet_text": null,
  "corrections": [],
  "source_row": 19
 },
 {
  "key": "nanoxplore__grapheneblack_3x",
  "company": "NanoXplore",
  "product": "GrapheneBlack 3X",
  "form": "powder",
  "synthesis": "Liquid Exfoliation",
  "applications_text": "Thermoplastics, thermosets, inks, coatings, and rubbers.",
  "application_tags": [
   "conductive_inks",
   "polymer_composites",
   "coatings_paints"
  ],
  "specs": {
   "lateral_size_um": {
    "low": 1.0,
    "high": 2.0,
    "text": "1-2"
   },
   "layers": {
    "low": 6.0,
    "high": 10.0,
    "text": "6-10"
   },
   "carbon_purity_pct": {
    "low": 91.0,
    "high": null,
    "text": ">91"
   },
   "oxygen_pct": {
    "low": null,
    "high": 7.0,
    "text": "O <7"
   },
   "impurities_pct": {
    "low": null,
    "high": 2.0,
    "text": "<2"
   },
   "bulk_density_g_cm3": {
    "low": 0.18,
    "high": 0.18,
    "text": "0.18"
   }
  },
  "surface_chemistry": "Hydroxy and carbonyl modified graphene",
  "datasheet_url": "https://nanoxplore.ca/",
  "datasheet_file": "GrapheneBlack 3X - NanoXplore - Polymer Additives.pdf",
  "datasheet_text": "",
  "corrections": [],
  "source_row": 20
 },
 {
  "key": "nanoxplore__grapheneblac_0x",
  "company": "NanoXplore",
  "product": "GrapheneBlac 0X",
  "form": "powder",
  "synthesis": "Liquid Exfoliation",
