Repository: shubham1109/Graphene

# Graphene Benchmarker

Upload a graphene sample's Raman, XPS and property data. The app fits the spectra,
quantifies the surface chemistry, classifies the material form, benchmarks it against
open reference datasets, recommends applications, and finds the closest commercial
products from global producers.

```
backend/    FastAPI + numpy/scipy/lmfit analysis engines, MongoDB, JWT auth
frontend/   React + TypeScript + Vite + Tailwind + Plotly dashboard
```

## Quick start

### 1. Backend

```bash
cd backend
python3 -m venv .venv && ./.venv/bin/pip install -r requirements.txt
cp .env.example .env          # then set MONGODB_URI and JWT_SECRET

File: backend/seed/data/my_tds.json
{
  "name": "Faraday Earth 8X1 Graphene Powder",
  "company": "Faraday Earth Inc.",
  "product_id": "8X1",
  "source_file": "FE-8X1 TDS SDS Sept 17 2026.pdf",
  "form": "powder",
  "synthesis": "Plasma (carbon-bearing gas: methane / CNG)",
  "surface_chemistry": "None (non-functionalized, XPS/CHNS-O/FTIR)",
  "orientation": "Turbostratic (Raman, XRD)",
  "crystallinity": "Crystalline (XRD)",
  "solubility": "Hydrophobic",
  "thermal_stability_c": "550-600",
  "lateral_size_um": "0.13-0.17",
  "layers": "7-10",
  "bet_m2_g": "190-200",
  "carbon_purity_pct": "99.4",
  "hydrogen_pct": "0.5",
  "oxygen_pct": "<0.1",
  "impurities_pct": "<0.1",
  "id_ig": "<0.5",
  "methods": {
    "lateral_size_um": "TEM (130-170 nm)",
    "layers": "TEM",
    "bet_m2_g": "BET",
    "carbon_purity_pct": "CHNS (%wt)",
    "hydrogen_pct": "CHNS (%wt)",
    "oxygen_pct": "CHNS/O, not detected",
    "impurities_pct": "XPS, CHNS/O, non-detectable",
    "id_ig": "Raman",
    "thermal_stability_c": "TGA, in air"
  },
  "notes": "Values transcribed from the Sept 17 2026 TDS. Oxygen and impurities are below the detection limit and are entered as <0.1 %. Edit this file (or the form) when the sheet changes."
}

File: backend/seed/data/reference_properties.json
[
  {
    "key": "dft_graphene_jarvis",
    "material": "graphene_monolayer",
    "label": "Graphene monolayer - JARVIS-DFT (JVASP-667)",
    "properties": {
      "band_gap_ev": 0.0,
      "youngs_modulus_gpa": 1050.0,
      "bulk_density_g_cm3": 2.267,
      "thickness_nm": 0.335
    },
    "provenance": {
      "source": "JARVIS-DFT, NIST - OptB88vdW functional",
      "doi": "10.1038/s41524-020-00440-1",
      "url": "https://jarvis.nist.gov/jarvisdft/",
      "version": "2026.1",
      "licence": "NIST public data",
      "retrieved": "2026-08-12",
      "note": "Semi-local DFT correctly returns a zero gap for pristine graphene. The in-plane modulus is quoted as an effective 3D value using the 0.335 nm interlayer spacing; the primary 2D quantity is a stiffness near 340 N/m."
    }
  },
  {
    "key": "dft_graphene_c2db",
    "material": "graphene_monolayer",
    "label": "Graphene monolayer - C2DB",
    "properties": {
      "band_gap_ev": 0.0,
      "youngs_modulus_gpa": 1020.0,
      "thickness_nm": 0.335
    },
    "provenance": {
      "source": "Computational 2D Materials Database (C2DB), Technical University of Denmark",
      "doi": "10.1088/2053-1583/aacfc1",
      "url": "https://cmr.fysik.dtu.dk/c2db/c2db.html",
      "version": "2026.1",
      "licence": "See C2DB terms",
      "retrieved": "2026-08-12",
      "note": "C2DB also reports a HSE06 gap of zero, confirming the semimetallic band structure is not a functional artefact."
    }
  },
  {
    "key": "dft_graphene_2dmatpedia",
    "material": "graphene_monolayer",
    "label": "Graphene monolayer - 2DMatPedia",
    "properties": {
      "band_gap_ev": 0.0,
      "bulk_density_g_cm3": 2.26
    },
    "provenance": {
      "source": "2DMatPedia",
      "doi": "10.1038/s41597-019-0097-3",
      "url": "http://www.2dmatpedia.org/",
      "version": "2026.1",
      "licence": "CC BY 4.0",
      "retrieved": "2026-08-12",
      "note": "Derived from a high-throughput screen of layered bulk structures."
    }
  },
  {
    "key": "exp_graphene_mechanical",
    "material": "graphene_monolayer",
    "label": "Graphene monolayer - experimental mechanical benchmark",
    "properties": {
      "youngs_modulus_gpa": 1000.0
    },
    "provenance": {
      "source": "Lee, Wei, Kysar & Hone, Science 321, 385 (2008) - nanoindentation of suspended monolayer graphene",
      "doi": "10.1126/science.1157996",
      "url": "https://doi.org/10.1126/science.1157996",
      "version": "2026.1",
      "licence": "Literature values, cited for comparison",
      "retrieved": "2026-08-12",
      "note": "E = 1.0 +/- 0.1 TPa with an intrinsic strength of 130 GPa. This is the defect-free upper bound; real flakes fall well below it."
    }
  },
  {
    "key": "exp_graphene_transport_suspended",
    "material": "graphene_monolayer",
    "label": "Graphene - carrier mobility, suspended",
    "properties": {
      "carrier_mobility_cm2_vs": 200000.0
    },
    "provenance": {
      "source": "Bolotin et al., Solid State Commun. 146, 351 (2008)",
      "doi": "10.1016/j.ssc.2008.02.024",
      "url": "https://doi.org/10.1016/j.ssc.2008.02.024",
      "version": "2026.1",
      "licence": "Literature values, cited for comparison",
      "retrieved": "2026-08-12",
      "note": "Suspended and current-annealed. Substrate-supported devices are one to two orders of magnitude lower."
    }
  },
  {
    "key": "exp_graphene_transport_sio2",
    "material": "graphene_monolayer",
    "label": "Graphene on SiO2 - carrier mobility",
    "properties": {
      "carrier_mobility_cm2_vs": 12000.0,
      "sheet_resistance_ohm_sq": 350.0
    },
    "provenance": {
      "source": "Chen et al., Nature Nanotech. 3, 206 (2008); typical CVD-on-SiO2 device data",
      "doi": "10.1038/nnano.2008.58",
      "url": "https://doi.org/10.1038/nnano.2008.58",
      "version": "2026.1",
      "licence": "Literature values, cited for comparison",
      "retrieved": "2026-08-12",
      "note": "Charged-impurity scattering from the oxide dominates. This is the realistic target for transferred CVD film, not the suspended value."
    }
  },
  {
    "key": "dft_graphene_oxide",
    "material": "graphene_oxide",
    "label": "Graphene oxide - computed band gap range",
    "properties": {
      "band_gap_ev": 2.2,
      "youngs_modulus_gpa": 208.0
    },
    "provenance": {
      "source": "Boukhvalov & Katsnelson, JACS 130, 10697 (2008); Suk et al., ACS Nano 4, 6557 (2010)",
      "doi": "10.1021/ja8021686",
      "url": "https://doi.org/10.1021/ja8021686",
      "version": "2026.1",
      "licence": "Literature values, cited for comparison",
      "retrieved": "2026-08-12",
      "note": "The gap of GO is a strong function of oxidation degree and ranges from roughly 1.7 to 3.5 eV; 2.2 eV is a mid-range value. Oxidation cuts the modulus by about a factor of five relative to pristine graphene."
    }
  },
  {
    "key": "dft_graphene_kaggle5",
    "material": "graphene_monolayer",
    "label": "Graphene property set - Kaggle \"5 Graphene\"",
    "properties": {
      "band_gap_ev": 0.0,
      "carrier_mobility_cm2_vs": 15000.0
    },
    "provenance": {
      "source": "Kaggle \"5 Graphene\" dataset",
      "doi": null,
      "url": "https://www.kaggle.com/datasets",
      "version": "2026.1",
      "licence": "See dataset licence on Kaggle",
      "retrieved": "2026-08-12",
      "note": "Community-contributed aggregation without formal peer review. Included for completeness and weighted below JARVIS/C2DB in comparisons."
    }
  }
]
