Repository: shubham1109/Graphene

# Graphene Benchmarker

Upload a graphene sample's Raman, XPS and property data. The app fits the spectra,
quantifies the surface chemistry, classifies the material form, benchmarks it against
open reference datasets, recommends applications, and finds the closest commercial
products from global producers.

```
backend/    FastAPI + numpy/scipy/lmfit analysis engines, MongoDB, JWT auth
frontend/   React + TypeScript + Vite + Tailwind + Plotly dashboard
```

## Quick start

### 1. Backend

```bash
cd backend
python3 -m venv .venv && ./.venv/bin/pip install -r requirements.txt
cp .env.example .env          # then set MONGODB_URI and JWT_SECRET

File: backend/seed/data/reference_spectra.json
[
  {
    "key": "raman_cvd_monolayer_sio2",
    "technique": "raman",
    "material_class": "monolayer",
    "label": "CVD monolayer graphene on SiO2/Si",
    "excitation_nm": 532.0,
    "metrics": {"id_ig": 0.04, "i2d_ig": 2.6, "fwhm_2d_cm1": 30.0, "g_position_cm1": 1583.0},
    "peaks": [
      {"name": "D", "center_cm1": 1345.0, "fwhm_cm1": 22.0, "relative_height": 0.04},
      {"name": "G", "center_cm1": 1583.0, "fwhm_cm1": 14.0, "relative_height": 1.0},
      {"name": "2D", "center_cm1": 2679.0, "fwhm_cm1": 30.0, "relative_height": 2.6}
    ],
    "provenance": {
      "source": "HORIBA / Renishaw published graphene reference peak positions, cross-checked against Ferrari et al., Phys. Rev. Lett. 97, 187401 (2006)",
      "doi": "10.1103/PhysRevLett.97.187401",
      "url": "https://www.horiba.com/int/scientific/technologies/raman-imaging-and-spectroscopy/graphene/",
      "version": "2026.1",
      "licence": "Literature values, cited for comparison",
      "retrieved": "2026-08-12",
      "note": "Curated peak parameters, not a raw dataset trace. The overlay curve is synthesised from these parameters."
    }
  },
  {
    "key": "raman_cvd_bilayer",
    "technique": "raman",
    "material_class": "bilayer",
    "label": "AB-stacked bilayer graphene",
    "excitation_nm": 532.0,
    "metrics": {"id_ig": 0.06, "i2d_ig": 1.05, "fwhm_2d_cm1": 52.0, "g_position_cm1": 1582.0},
    "peaks": [
      {"name": "D", "center_cm1": 1346.0, "fwhm_cm1": 24.0, "relative_height": 0.06},
      {"name": "G", "center_cm1": 1582.0, "fwhm_cm1": 16.0, "relative_height": 1.0},
      {"name": "2D", "center_cm1": 2696.0, "fwhm_cm1": 52.0, "relative_height": 1.05}
    ],
    "provenance": {
      "source": "Ferrari et al., Phys. Rev. Lett. 97, 187401 (2006); Malard et al., Phys. Rep. 473, 51 (2009)",
      "doi": "10.1016/j.physrep.2009.02.003",
      "url": "https://doi.org/10.1016/j.physrep.2009.02.003",
      "version": "2026.1",
      "licence": "Literature values, cited for comparison",
      "retrieved": "2026-08-12",
      "note": "The 2D band of AB bilayer graphene is a four-component envelope; the synthesised overlay approximates it with a single broadened band."
    }
  },
  {
    "key": "raman_few_layer_lpe",
    "technique": "raman",
    "material_class": "few_layer",
    "label": "Liquid-phase exfoliated few-layer graphene",
    "excitation_nm": 532.0,
    "metrics": {"id_ig": 0.35, "i2d_ig": 0.55, "fwhm_2d_cm1": 65.0, "g_position_cm1": 1580.0},
    "peaks": [
      {"name": "D", "center_cm1": 1348.0, "fwhm_cm1": 45.0, "relative_height": 0.35},
      {"name": "G", "center_cm1": 1580.0, "fwhm_cm1": 20.0, "relative_height": 1.0},
      {"name": "D'", "center_cm1": 1620.0, "fwhm_cm1": 22.0, "relative_height": 0.1},
      {"name": "2D", "center_cm1": 2705.0, "fwhm_cm1": 65.0, "relative_height": 0.55}
    ],
    "provenance": {
      "source": "Hernandez et al., Nature Nanotech. 3, 563 (2008); Paton et al., Nature Mater. 13, 624 (2014)",
      "doi": "10.1038/nnano.2008.215",
      "url": "https://doi.org/10.1038/nnano.2008.215",
      "version": "2026.1",
      "licence": "Literature values, cited for comparison",
      "retrieved": "2026-08-12",
      "note": "Defects in LPE material are predominantly edge defects from flake fragmentation rather than basal-plane damage."
    }
  },
  {
    "key": "raman_gnp_commercial",
    "technique": "raman",
    "material_class": "multilayer_gnp",
    "label": "Commercial graphene nanoplatelets (GNP)",
    "excitation_nm": 532.0,
    "metrics": {"id_ig": 0.25, "i2d_ig": 0.35, "fwhm_2d_cm1": 78.0, "g_position_cm1": 1578.0},
    "peaks": [
      {"name": "D", "center_cm1": 1350.0, "fwhm_cm1": 50.0, "relative_height": 0.25},
      {"name": "G", "center_cm1": 1578.0, "fwhm_cm1": 22.0, "relative_height": 1.0},
      {"name": "2D", "center_cm1": 2715.0, "fwhm_cm1": 78.0, "relative_height": 0.35}
    ],
    "provenance": {
      "source": "Representative of mechanically/thermally exfoliated GNP grades across public producer datasheets",
      "doi": null,
      "url": "https://www.graphene-info.com/graphene-producers",
      "version": "2026.1",
      "licence": "Compiled representative values",
      "retrieved": "2026-08-12",
      "note": "Composite of published GNP spectra; individual grades vary widely in defect level."
    }
  },
  {
    "key": "raman_go_hummers",
    "technique": "raman",
    "material_class": "graphene_oxide",
    "label": "Graphene oxide (modified Hummers)",
    "excitation_nm": 532.0,
    "metrics": {"id_ig": 0.95, "g_position_cm1": 1595.0},
    "peaks": [
      {"name": "D", "center_cm1": 1350.0, "fwhm_cm1": 150.0, "relative_height": 0.95},
      {"name": "G", "center_cm1": 1595.0, "fwhm_cm1": 90.0, "relative_height": 1.0}
    ],
    "provenance": {
      "source": "Mendeley Data, Raman spectra of graphene-family materials (j2psxvn4dd); Marcano et al., ACS Nano 4, 4806 (2010)",
      "doi": "10.17632/j2psxvn4dd.1",
      "url": "https://data.mendeley.com/datasets/j2psxvn4dd",
      "version": "2026.1",
      "licence": "See dataset licence at source",
      "retrieved": "2026-08-12",
      "note": "The 2D band is quenched in GO; its absence is diagnostic rather than a measurement failure."
    }
  },
  {
    "key": "raman_rgo_thermal",
    "technique": "raman",
    "material_class": "reduced_graphene_oxide",
    "label": "Thermally reduced graphene oxide",
    "excitation_nm": 532.0,
    "metrics": {"id_ig": 1.15, "i2d_ig": 0.18, "fwhm_2d_cm1": 200.0, "g_position_cm1": 1590.0},
    "peaks": [
      {"name": "D", "center_cm1": 1345.0, "fwhm_cm1": 130.0, "relative_height": 1.15},
      {"name": "G", "center_cm1": 1590.0, "fwhm_cm1": 85.0, "relative_height": 1.0},
      {"name": "2D", "center_cm1": 2690.0, "fwhm_cm1": 200.0, "relative_height": 0.18}
    ],
    "provenance": {
      "source": "Newcastle University rGO XPS/Raman mapping dataset (10281680); Stankovich et al., Carbon 45, 1558 (2007)",
      "doi": "10.1016/j.carbon.2007.02.034",
      "url": "https://data.ncl.ac.uk/",
      "version": "2026.1",
      "licence": "See dataset licence at source",
      "retrieved": "2026-08-12",
      "note": "I(D)/I(G) rises on reduction relative to GO because reduction creates many small sp2 domains rather than restoring large ones."
    }
  },
  {
    "key": "raman_rgo_chemical",
    "technique": "raman",
    "material_class": "reduced_graphene_oxide",
    "label": "Chemically reduced graphene oxide (hydrazine route)",
    "excitation_nm": 532.0,
    "metrics": {"id_ig": 1.05, "g_position_cm1": 1592.0},
    "peaks": [
      {"name": "D", "center_cm1": 1348.0, "fwhm_cm1": 140.0, "relative_height": 1.05},
      {"name": "G", "center_cm1": 1592.0, "fwhm_cm1": 88.0, "relative_height": 1.0}
    ],
    "provenance": {
      "source": "Stankovich et al., Carbon 45, 1558 (2007)",
      "doi": "10.1016/j.carbon.2007.02.034",
      "url": "https://doi.org/10.1016/j.carbon.2007.02.034",
      "version": "2026.1",
      "licence": "Literature values, cited for comparison",
      "retrieved": "2026-08-12",
      "note": "Hydrazine reduction leaves residual nitrogen, which is invisible to Raman but shows in an XPS survey."
    }
  },
  {
    "key": "raman_flash_turbostratic",
    "technique": "raman",
    "material_class": "turbostratic",
    "label": "Flash Joule-heating turbostratic graphene",
    "excitation_nm": 532.0,
    "metrics": {"id_ig": 0.15, "i2d_ig": 0.9, "fwhm_2d_cm1": 55.0, "g_position_cm1": 1582.0},
    "peaks": [
      {"name": "D", "center_cm1": 1345.0, "fwhm_cm1": 35.0, "relative_height": 0.15},
      {"name": "G", "center_cm1": 1582.0, "fwhm_cm1": 20.0, "relative_height": 1.0},
      {"name": "2D", "center_cm1": 2690.0, "fwhm_cm1": 55.0, "relative_height": 0.9}
    ],
    "provenance": {
      "source": "Luong et al., Nature 577, 647 (2020) - flash graphene from carbon feedstocks",
      "doi": "10.1038/s41586-020-1938-0",
      "url": "https://doi.org/10.1038/s41586-020-1938-0",
      "version": "2026.1",
      "licence": "Literature values, cited for comparison",
      "retrieved": "2026-08-12",
      "note": "Turbostratic stacking gives a symmetric single-Lorentzian 2D band despite the material being many layers thick, plus characteristic TS1/TS2 modes below 500 cm-1."
    }
  },
  {
    "key": "raman_hopg",
    "technique": "raman",
    "material_class": "multilayer_gnp",
    "label": "HOPG (highly oriented pyrolytic graphite)",
    "excitation_nm": 532.0,
    "metrics": {"id_ig": 0.02, "i2d_ig": 0.45, "fwhm_2d_cm1": 62.0, "g_position_cm1": 1580.0},
    "peaks": [
      {"name": "G", "center_cm1": 1580.0, "fwhm_cm1": 14.0, "relative_height": 1.0},
      {"name": "2D", "center_cm1": 2725.0, "fwhm_cm1": 62.0, "relative_height": 0.45}
    ],
    "provenance": {
      "source": "Tuinstra & Koenig, J. Chem. Phys. 53, 1126 (1970); Ferrari & Robertson, Phys. Rev. B 61, 14095 (2000)",
      "doi": "10.1063/1.1674108",
      "url": "https://doi.org/10.1063/1.1674108",
      "version": "2026.1",
      "licence": "Literature values, cited for comparison",
      "retrieved": "2026-08-12",
      "note": "Upper bound on crystalline quality; useful as the zero-defect anchor of the defect-density ranking."
    }
  },
  {
    "key": "raman_nanocrystalline_graphite",
    "technique": "raman",
    "material_class": "amorphous_carbon",
    "label": "Nanocrystalline / disordered graphitic carbon",
    "excitation_nm": 532.0,
    "metrics": {"id_ig": 1.6, "g_position_cm1": 1600.0},
    "peaks": [
      {"name": "D", "center_cm1": 1350.0, "fwhm_cm1": 90.0, "relative_height": 1.6},
      {"name": "G", "center_cm1": 1600.0, "fwhm_cm1": 70.0, "relative_height": 1.0}
    ],
    "provenance": {
      "source": "Ferrari & Robertson, Phys. Rev. B 61, 14095 (2000) - amorphisation trajectory",
      "doi": "10.1103/PhysRevB.61.14095",
      "url": "https://doi.org/10.1103/PhysRevB.61.14095",
      "version": "2026.1",
      "licence": "Literature values, cited for comparison",
      "retrieved": "2026-08-12",
      "note": "Stage 2 of the amorphisation trajectory, where I(D)/I(G) falls again with increasing disorder and the Cancado relations no longer apply."
    }
  },
  {
    "key": "raman_lift_printed",
    "technique": "raman",
    "material_class": "reduced_graphene_oxide",
    "label": "LIFT-printed graphene (Zenodo 3597385)",
    "excitation_nm": 532.0,
    "metrics": {"id_ig": 0.9, "g_position_cm1": 1588.0},
    "peaks": [
      {"name": "D", "center_cm1": 1349.0, "fwhm_cm1": 120.0, "relative_height": 0.9},
      {"name": "G", "center_cm1": 1588.0, "fwhm_cm1": 80.0, "relative_height": 1.0},
      {"name": "2D", "center_cm1": 2695.0, "fwhm_cm1": 180.0, "relative_height": 0.22}
    ],
    "provenance": {
      "source": "Zenodo record 3597385 - Raman spectra of LIFT-printed graphene",
      "doi": "10.5281/zenodo.3597385",
      "url": "https://zenodo.org/records/3597385",
      "version": "2026.1",
      "licence": "See record licence on Zenodo",
      "retrieved": "2026-08-12",
      "note": "Representative metric summary. Replace with the raw dataset traces via scripts/ingest_zenodo.py when network access is available."
    }
  },
  {
    "key": "xps_cvd_graphene",
    "technique": "xps",
    "material_class": "monolayer",
    "label": "CVD graphene, C 1s",
    "metrics": {"co_ratio": 25.0, "sp2_fraction": 0.8},
    "peaks": [
      {"name": "sp2", "binding_energy_ev": 284.4, "fwhm_ev": 0.8, "fraction": 0.8},
      {"name": "sp3", "binding_energy_ev": 285.2, "fwhm_ev": 1.1, "fraction": 0.06},
      {"name": "C-O", "binding_energy_ev": 286.4, "fwhm_ev": 1.2, "fraction": 0.05},
      {"name": "C=O", "binding_energy_ev": 287.8, "fwhm_ev": 1.2, "fraction": 0.02},
      {"name": "O-C=O", "binding_energy_ev": 288.9, "fwhm_ev": 1.2, "fraction": 0.02},
      {"name": "pi-pi*", "binding_energy_ev": 290.9, "fwhm_ev": 2.0, "fraction": 0.05}
    ],
    "provenance": {
      "source": "NIST X-ray Photoelectron Spectroscopy Database, SRD 20; XPSLibrary graphene page",
      "doi": "10.18434/T4T88K",
      "url": "https://srdata.nist.gov/xps/",
      "version": "2026.1",
      "licence": "NIST SRD 20 terms of use",
      "retrieved": "2026-08-12",
      "note": "Residual oxygen on as-transferred CVD graphene is dominated by transfer-polymer residue rather than basal-plane oxidation."
    }
  },
  {
    "key": "xps_go_hummers",
    "technique": "xps",
    "material_class": "graphene_oxide",
    "label": "Graphene oxide (Hummers), C 1s",
    "metrics": {"co_ratio": 2.2, "sp2_fraction": 0.35},
    "peaks": [
      {"name": "sp2", "binding_energy_ev": 284.6, "fwhm_ev": 1.1, "fraction": 0.35},
      {"name": "sp3", "binding_energy_ev": 285.3, "fwhm_ev": 1.3, "fraction": 0.05},
      {"name": "C-O", "binding_energy_ev": 286.8, "fwhm_ev": 1.3, "fraction": 0.4},
      {"name": "C=O", "binding_energy_ev": 287.9, "fwhm_ev": 1.3, "fraction": 0.12},
      {"name": "O-C=O", "binding_energy_ev": 288.9, "fwhm_ev": 1.3, "fraction": 0.08}
    ],
    "provenance": {
      "source": "Mendeley Data 6p7345t8xr (graphene oxide XPS); Marcano et al., ACS Nano 4, 4806 (2010)",
      "doi": "10.17632/6p7345t8xr.1",
      "url": "https://data.mendeley.com/datasets/6p7345t8xr",
      "version": "2026.1",
      "licence": "See dataset licence at source",
      "retrieved": "2026-08-12",
      "note": "The C-O component near 286.8 eV dominating the sp2 line is the defining signature of a fully oxidised GO."
    }
  },
  {
    "key": "xps_rgo_thermal",
    "technique": "xps",
    "material_class": "reduced_graphene_oxide",
    "label": "Thermally reduced GO, C 1s",
    "metrics": {"co_ratio": 9.5, "sp2_fraction": 0.7},
    "peaks": [
      {"name": "sp2", "binding_energy_ev": 284.5, "fwhm_ev": 1.0, "fraction": 0.7},
      {"name": "sp3", "binding_energy_ev": 285.2, "fwhm_ev": 1.2, "fraction": 0.1},
      {"name": "C-O", "binding_energy_ev": 286.6, "fwhm_ev": 1.2, "fraction": 0.12},
      {"name": "C=O", "binding_energy_ev": 287.8, "fwhm_ev": 1.2, "fraction": 0.05},
      {"name": "O-C=O", "binding_energy_ev": 288.9, "fwhm_ev": 1.2, "fraction": 0.03}
    ],
    "provenance": {
      "source": "Newcastle University rGO XPS mapping dataset (10281680); La Trobe University XPS database",
      "doi": null,
      "url": "https://data.ncl.ac.uk/",
      "version": "2026.1",
      "licence": "See dataset licence at source",
      "retrieved": "2026-08-12",
      "note": "C/O between roughly 5 and 15 is the practical definition of rGO; above 15 the material behaves as few-layer graphene."
    }
  },
  {
    "key": "xps_rgo_chemical",
    "technique": "xps",
    "material_class": "reduced_graphene_oxide",
    "label": "Chemically reduced GO (hydrazine), C 1s",
    "metrics": {"co_ratio": 8.0, "sp2_fraction": 0.65},
    "peaks": [
      {"name": "sp2", "binding_energy_ev": 284.5, "fwhm_ev": 1.0, "fraction": 0.65},
      {"name": "sp3", "binding_energy_ev": 285.3, "fwhm_ev": 1.2, "fraction": 0.12},
      {"name": "C-O", "binding_energy_ev": 286.5, "fwhm_ev": 1.2, "fraction": 0.14},
      {"name": "C=O", "binding_energy_ev": 287.8, "fwhm_ev": 1.2, "fraction": 0.05},
      {"name": "O-C=O", "binding_energy_ev": 288.9, "fwhm_ev": 1.2, "fraction": 0.04}
    ],
    "provenance": {
      "source": "Stankovich et al., Carbon 45, 1558 (2007); La Trobe University XPS database",
      "doi": "10.1016/j.carbon.2007.02.034",
      "url": "https://www.latrobe.edu.au/school-molecular-sciences/facilities/x-ray-photoelectron-spectroscopy",
      "version": "2026.1",
      "licence": "Literature values, cited for comparison",
      "retrieved": "2026-08-12",
      "note": "Expect a residual N 1s signal near 400 eV from the hydrazine reductant; check the survey scan."
    }
  },
  {
    "key": "xps_hopg",
    "technique": "xps",
    "material_class": "multilayer_gnp",
    "label": "HOPG, C 1s",
    "metrics": {"co_ratio": 60.0, "sp2_fraction": 0.92},
    "peaks": [
      {"name": "sp2", "binding_energy_ev": 284.4, "fwhm_ev": 0.7, "fraction": 0.92},
      {"name": "pi-pi*", "binding_energy_ev": 290.7, "fwhm_ev": 2.2, "fraction": 0.08}
    ],
    "provenance": {
      "source": "NIST SRD 20; XPSLibrary carbon reference page",
      "doi": "10.18434/T4T88K",
      "url": "https://srdata.nist.gov/xps/",
      "version": "2026.1",
      "licence": "NIST SRD 20 terms of use",
      "retrieved": "2026-08-12",
      "note": "The cleanest available sp2 reference lineshape; the asymmetry of this line sets the model used in the C 1s fit."
    }
  },
  {
    "key": "xps_flash_graphene",
    "technique": "xps",
    "material_class": "turbostratic",
    "label": "Flash / turbostratic graphene, C 1s",
    "metrics": {"co_ratio": 25.0, "sp2_fraction": 0.85},
    "peaks": [
      {"name": "sp2", "binding_energy_ev": 284.4, "fwhm_ev": 0.9, "fraction": 0.85},
      {"name": "sp3", "binding_energy_ev": 285.2, "fwhm_ev": 1.1, "fraction": 0.05},
      {"name": "C-O", "binding_energy_ev": 286.5, "fwhm_ev": 1.2, "fraction": 0.04},
      {"name": "pi-pi*", "binding_energy_ev": 290.8, "fwhm_ev": 2.0, "fraction": 0.06}
    ],
    "provenance": {
      "source": "Luong et al., Nature 577, 647 (2020)",
      "doi": "10.1038/s41586-020-1938-0",
      "url": "https://doi.org/10.1038/s41586-020-1938-0",
      "version": "2026.1",
      "licence": "Literature values, cited for comparison",
      "retrieved": "2026-08-12",
      "note": "Flash graphene is solvent-free and carries little oxygen despite being produced from waste carbon feedstocks."
    }
  }
]

File: backend/seed/data/application_products.json (part 2 of 2)
[
  "applications_text": "Thermoplastics, thermosets, inks, coatings, and rubbers.",
  "application_tags": [
   "conductive_inks",
   "polymer_composites",
   "coatings_paints"
  ],
  "specs": {
   "lateral_size_um": {
    "low": 0.5,
    "high": 1.0,
    "text": "0.5-1"
   },
   "layers": {
    "low": 6.0,
    "high": 10.0,
    "text": "6-10"
   },
   "carbon_purity_pct": {
    "low": 95.0,
    "high": null,
    "text": ">95"
   },
   "oxygen_pct": {
    "low": 3.5,
    "high": 3.5,
    "text": "3.5"
   },
   "impurities_pct": {
    "low": null,
    "high": 1.0,
    "text": "<1"
   },
   "bulk_density_g_cm3": {
    "low": 0.14,
    "high": 0.14,
    "text": "0.14"
   }
  },
  "surface_chemistry": "Hydroxy and carbonyl modified graphene",
  "datasheet_url": "https://nanoxplore.ca/",
  "datasheet_file": "GrapheneBlack 0X - NanoXplore - Polymer Additives.pdf",
  "datasheet_text": "",
  "corrections": [],
  "source_row": 21
 },
 {
  "key": "nanoxplore__xgnp_graphene_nanoplatelets_grade_h",
  "company": "NanoXplore",
  "product": "xGnP Graphene Nanoplatelets - Grade H",
  "form": "powder",
  "synthesis": "Liquid Exfoliation",
  "applications_text": "Barrier application, conductive applications, electrical conductivity and improved mechanical properties,  electronic enclosures, aerospace, appliances, EMI or RFI shielding",
  "application_tags": [
   "anticorrosion",
   "emi_shielding"
  ],
  "specs": {
   "lateral_size_um": {
    "low": 5.0,
    "high": 25.0,
    "text": "5-25"
   },
   "layers": {
    "low": 45.0,
    "high": 45.0,
    "text": "45"
   },
   "bet_m2_g": {
    "low": 50.0,
    "high": 80.0,
    "text": "50-80"
   },
   "carbon_purity_pct": {
    "low": 99.5,
    "high": null,
    "text": ">99.5"
   },
   "electrical_conductivity_s_m": {
    "low": 100.0,
    "high": 10000000.0,
    "text": "100-10000000"
   },
   "thermal_conductivity_w_mk": {
    "low": 6.0,
    "high": 3000.0,
    "text": "6-3000"
   }
  },
  "datasheet_url": "https://nanoxplore.ca/",
  "datasheet_file": "xGnP Graphene Nanoplatelets - Grade H NanoXplore - polymer-additives.pdf",
  "datasheet_text": "",
  "corrections": [
   {
    "field": "thermal_conductivity_w_mk",
    "value": "6-3000",
    "reason": "Sheet cell was date-corrupted: 3000 W/mK in-plane, 6 W/mK through-plane"
   }
  ],
  "source_row": 22
 },
 {
  "key": "levidian__g3ht",
  "company": "Levidian",
  "product": "G3HT",
  "form": "powder",
  "synthesis": "Plasma",
  "applications_text": "Batteries, Polymer composites, Concrete, Rubber/Tyre, Paints/ Coatings, Lubricants, Plastics, Smart Textiles",
  "application_tags": [
   "polymer_composites",
   "elastomers_rubber_tyre",
   "coatings_paints",
   "concrete_cement",
   "batteries",
   "lubricants",
   "textiles"
  ],
  "specs": {
   "lateral_size_um": {
    "low": 0.2,
    "high": 0.2,
    "text": "0.2"
   },
   "bet_m2_g": {
    "low": 130.0,
    "high": 130.0,
    "text": "130"
   },
   "carbon_purity_pct": {
    "low": 98.96,
    "high": 98.96,
    "text": "98.96"
   },
   "oxygen_pct": {
    "low": 0.63,
    "high": 0.63,
    "text": "O 0.63, Fe 0.02"
   },
   "bulk_density_g_cm3": {
    "low": 0.06,
    "high": 0.06,
    "text": "0.06"
   },
   "id_ig": {
    "low": 0.43,
    "high": 0.43,
    "text": "0.43"
   }
  },
  "notes": "30% in H2O, 20% in Xylene",
  "datasheet_url": "https://levidian.com/",
  "datasheet_file": null,
  "datasheet_text": null,
  "corrections": [
   {
    "field": "bulk_density_g_cm3",
    "value": "0.06",
    "reason": "Sheet value 60 is only physical as mg/mL (0.06 g/cm3)"
   }
  ],
  "source_row": 23
 },
 {
  "key": "levidian__g1ht",
  "company": "Levidian",
  "product": "G1HT",
  "form": "powder",
  "synthesis": "Plasma",
  "applications_text": null,
  "application_tags": [
   "polymer_composites",
   "concrete_cement",
   "coatings_paints",
   "batteries"
  ],
  "specs": {
   "lateral_size_um": {
    "low": 0.2,
    "high": 0.2,
    "text": "0.2"
   },
   "bet_m2_g": {
    "low": 320.0,
    "high": 320.0,
    "text": "320"
   },
   "carbon_purity_pct": {
    "low": 97.79,
    "high": 97.79,
    "text": "97.79"
   },
   "oxygen_pct": {
    "low": 1.13,
    "high": 1.13,
    "text": "O 1.13, Fe 0.06"
   },
   "bulk_density_g_cm3": {
    "low": 0.03,
    "high": 0.03,
    "text": "0.03"
   },
   "electrical_conductivity_s_m": {
    "low": 500.0,
    "high": 550.0,
    "text": "500-550"
   },
   "id_ig": {
    "low": 0.34,
    "high": 0.34,
    "text": "0.34"
   }
  },
  "datasheet_url": "https://levidian.com/",
  "datasheet_file": null,
  "datasheet_text": null,
  "corrections": [
   {
    "field": "bulk_density_g_cm3",
    "value": "0.03",
    "reason": "Sheet value 30 is only physical as mg/mL (0.03 g/cm3)"
   }
  ],
  "source_row": 24
 },
 {
  "key": "grapheneup__gup",
  "company": "GrapheneUP",
  "product": "GUP",
  "form": "powder",
  "synthesis": null,
  "applications_text": "Screen printing conductive ink for textiles provide superior thermal regulation.",
  "application_tags": [
   "conductive_inks",
   "thermal_management",
   "textiles"
  ],
  "specs": {
   "lateral_size_um": {
    "low": 20.0,
    "high": 50.0,
    "text": "20-50"
   },
   "layers": {
    "low": 2.0,
    "high": 5.0,
    "text": "2-5"
   },
   "bet_m2_g": {
    "low": 420.0,
    "high": 580.0,
    "text": "420-580"
   },
   "carbon_purity_pct": {
    "low": 98.7,
    "high": 99.6,
    "text": "98.7-99.6"
   },
   "oxygen_pct": {
    "low": 0.3,
    "high": 1.2,
    "text": "O 0.3-1.2"
   },
   "bulk_density_g_cm3": {
    "low": 0.0015,
    "high": 0.0018,
    "text": "0.0015-0.0018"
   },
   "id_ig": {
    "low": 0.12,
    "high": 0.12,
    "text": "0.12"
   }
  },
  "datasheet_url": "https://grapheneup.com/",
  "datasheet_file": null,
  "datasheet_text": null,
  "corrections": [],
  "source_row": 25
 },
 {
  "key": "adnano_technologies_pvt_ltd__adg_a",
  "company": "AdNano Technologies Pvt. Ltd.",
  "product": "ADG-A+",
  "form": "powder",
  "synthesis": null,
  "applications_text": "Batteries & Supercapacitors",
  "application_tags": [
   "batteries",
   "supercapacitors",
   "sensors_electronics"
  ],
  "specs": {
   "lateral_size_um": {
    "low": null,
    "high": 1.0,
    "text": "<1"
   },
   "layers": {
    "low": 3.0,
    "high": 5.0,
    "text": "3-5"
   },
   "bet_m2_g": {
    "low": 400.0,
    "high": 600.0,
    "text": "400-600"
   },
   "carbon_purity_pct": {
    "low": 99.0,
    "high": null,
    "text": ">99"
   },
   "bulk_density_g_cm3": {
    "low": 0.014,
    "high": 0.014,
    "text": "0.014"
   }
  },
  "datasheet_url": "https://www.ad-nanotech.com/",
  "datasheet_file": "ADG-A_AdNano Technologies Pvt. Ltd..pdf",
  "datasheet_text": "ADG-A+\nGraphene -A+\nBattery Grade\nHigh surface area graphene with\nexcellent electrical and thermal\nconductivity, many particles\nthickness go down to single-layer\ngraphene. It is easily dispersible\nin various battery solvents such\nas NMP.\nTHICK: ~0.8-1.6 nm\n+91 82967 34214/15\nwww.ad-nanotech.com\ninfo@ad-nanotech.com\nAdNano Technologies Pvt. Ltd.,\n#31L, 2nd Cross, KIADB Machanahalli Industrial Area,\nShivamogga - 577 222, Karnataka, INDIA\n~1 Gram\nPRODUCT\nFEATURES\n4 It has exceptional electrical conductivity, allowing for eﬃcient\nelectron transport within the battery system.\n4 Easily dispersible in many solvents.\n4 The increased surface area provides more active sites for\nelectrochemical reactions, facilitating higher energy and power\ndensities.\n4 Its high surface-to-volume ratio and ability to accommodate ions on\nits surface make it an ideal material for enhancing the capacity of\nbatteries, leading to long-lasting power sources.\n4 It can withstand repeated charge and discharge cycles without\nsigniﬁcant performance degradation, resulting in a longer battery\nlifespan.\n4 It can offer faster charging capabilities due to its high electrical\nconductivity and eﬃcient ion diffusion.\nApplications\nAdvantages\nPurity: >99%\nZinc-Ion Batteries (Zn-Ion)\nLead Acid Batteries\nLithium-ion Batteries\n(Li-ion)\nSuper Capacitor\nAluminium-ion Batteries\n(Al-Ion)\nElectronics and Electrical\nSodium-ion Batteries\n(Na-ion)\nGraphene A+\n(Battery Grade)\nNet Weight\nEmail: info@ad-nanotech.com Tele: +91 8296734214 www.ad-nanotech.com\nDISCLAIMER\nThe values are typical and are for very general guidance and must not be used as a basis for specifications as concrete. Information contained in\nthis publication, and otherwise supplied to users, is based on our general experience and is given in good fai th, but we are unable to accept\nresponsibility in respect of factors which are outside our knowledge or control. No warranty, either expressed or implied, is hereby made. The\nrecommended industrial hygiene and safe handling procedures are believed to be ge nerally applicable. Please refer to MSDS of respective\nproduct for safe use.\nG A + D E S C R I P T I O N\nP U R I TY > 9 9 %\nP R I M AR Y L AT E R AL\nD I M E N S I O N < 1 µ\nP AR TI C L E S I Z E D 5 0: < 30µ\nT H I C K N E S S 0.8 – 1.6 nm\nB U L K D E N S I TY 0.014 g / cm 3\nP H Y S I C AL F O R M P L U F F Y P O WD E R\nC O L O U R B L AC K\nS U R F AC E AR E A 400 - 600 m 2 /g\nC AS N O . 1 0 3 4 3 4 3- 98 - 0\nTECHNICAL\nDATA SHEET\nSPECIFICATIO\nN",
  "corrections": [
   {
    "field": "bulk_density_g_cm3",
    "value": "0.014",
    "reason": "Datasheet: 0.014 g/cm3 (fluffy powder); sheet said 0.14"
   }
  ],
  "source_row": 26
 },
 {
  "key": "adnano_technologies_pvt_ltd__adg_p",
  "company": "AdNano Technologies Pvt. Ltd.",
  "product": "ADG-P",
  "form": "powder",
  "synthesis": null,
  "applications_text": "Paints& Coatings",
  "application_tags": [
   "coatings_paints"
  ],
  "specs": {
   "lateral_size_um": {
    "low": null,
    "high": 10.0,
    "text": "<10"
   },
   "layers": {
    "low": 3.0,
    "high": 15.0,
    "text": "3-15"
   },
   "bet_m2_g": {
    "low": 300.0,
    "high": 300.0,
    "text": "300"
   },
   "carbon_purity_pct": {
    "low": 99.0,
    "high": null,
    "text": ">99"
   },
   "bulk_density_g_cm3": {
    "low": 0.05,
    "high": 0.05,
    "text": "0.05"
   }
  },
  "datasheet_url": "https://www.ad-nanotech.com/",
  "datasheet_file": "ADG-P_AdNano Technologies Pvt. Ltd..pdf",
  "datasheet_text": "ADG-P\nGraphene -P\nPaints and Coating Grade\nWhen this grade is incorporated into\nthe primer with less zinc content, it\nforms a dense and impermeable\nbarrier layer that prevents moisture,\noxygen, and corrosive agents from\nreaching the substrate. This barrier\nprotection signiﬁcantly reduces the\nrisk of corrosion and extends the\nlife span of the coated surface and\nenvironmental friendly coating.\nTHICK: ~1-5 nm\n+91 82967 34214/15\nwww.ad-nanotech.com\ninfo@ad-nanotech.com\nAdNano Technologies Pvt. Ltd.,\n#31L, 2nd Cross, KIADB Machanahalli Industrial Area,\nShivamogga - 577 222, Karnataka, INDIA\n~1 Gram\nPRODUCT\nFEATURES\n4 Its excellent impermeability to gases, liquids, and corrosive\nsubstances makes it an ideal candidate for enhancing the barrier\nproperties of anti-corrosion coatings\n4 It helps in providing superior protection against corrosion, extending\nthe lifespan of ships, offshore platforms, buoys, and other marine\nstructures.\n4 Graphene's strong bonding properties enable improved adhesion\nbetween the coating and the substrate, ensuring better protection\nagainst corrosion.\n4 Graphene can enhance the interfacial adhesion strength and reduce\nthe risk of delamination or detachment of the coating, which can be\na common cause of corrosion initiation.\n4 It can facilitate the ﬂow of electrons and enhance the eﬃciency of\ncathodic protection, thereby minimizing the corrosion rate on metal\nsurfaces.\nApplications\nAdvantages\nPurity: >99%\nAerospace and Aviation\nInfrastructure Protection\nAutomotive Industry\nIndustrial Equipment\nOil and Gas Industry\nMarine and Offshore\nGraphene P\n(Paints & Coatings Grade)\nNet Weight\nEmail: info@ad-nanotech.com Tele: +91 8296734214 www.ad-nanotech.com\nDISCLAIMER\nThe values are typical and are for very general guidance and must not be used as a basis for specifications as concrete. Information contained in\nthis publication, and otherwise supplied to users, is based on our general experience and is given in good fai th, but we are unable to accept\nresponsibility in respect of factors which are outside our knowledge or control. No warranty, either expressed or implied, is hereby made. The\nrecommended industrial hygiene and safe handling procedures are believed to be ge nerally applicable. Please refer to MSDS of respective\nproduct for safe use.\nG R A P H E N E P D E S C R I P T I O N\nP U R I TY > 9 9 %\nP AR TI C L E S I Z E D 5 0: < 1 0µ\nT H I C K N E S S 1 - 5 nm\nB U L K D E N S I TY 0. 05 g / c m3\nP H Y S I C AL F O R M P O WD E R\nC O L O U R B L AC K\nS U R F AC E AR E A ~ 3 00 m 2 /g\nC AS N O . 1 0 3 4 3 4 3- 98 - 0\nTECHNICAL\nDATA SHEET\nSPECIFICATIO\nN",
  "corrections": [],
  "source_row": 27
 },
 {
  "key": "adnano_technologies_pvt_ltd__adg_x",
  "company": "AdNano Technologies Pvt. Ltd.",
  "product": "ADG-X",
  "form": "powder",
  "synthesis": null,
  "applications_text": "Composites",
  "application_tags": [
   "polymer_composites",
   "elastomers_rubber_tyre",
   "sensors_electronics"
  ],
  "specs": {
   "lateral_size_um": {
    "low": null,
    "high": 20.0,
    "text": "<20"
   },
   "layers": {
    "low": 15.0,
    "high": 30.0,
    "text": "15-30"
   },
   "bet_m2_g": {
    "low": 70.0,
    "high": 120.0,
    "text": "70-120"
   },
   "carbon_purity_pct": {
    "low": 99.0,
    "high": null,
    "text": ">99"
   },
   "bulk_density_g_cm3": {
    "low": 0.11,
    "high": 0.11,
    "text": "0.11"
   }
  },
  "datasheet_url": "https://www.ad-nanotech.com/",
  "datasheet_file": "ADG-X_AdNano Technologies Pvt. Ltd..pdf",
  "datasheet_text": "ADG-X\nGraphene -X\nComposite Grade\nThis few layers Graphene used as\na reinforcing ﬁller in composite\nmaterials due to its exceptional\nmechanical, electrical, thermal\nand barrier properties. It enhances\nthe performance of composite\nat a very low cost on matrix.\nTHICK: ~5-10 nm\n+91 82967 34214/15\nwww.ad-nanotech.com\ninfo@ad-nanotech.com\nAdNano Technologies Pvt. Ltd.,\n#31L, 2nd Cross, KIADB Machanahalli Industrial Area,\nShivamogga - 577 222, Karnataka, INDIA\n~1 Gram\nPRODUCT\nFEATURES\n4 When incorporated into a composite material, this few layer graphene\ncan signiﬁcantly increase its tensile strength, toughness, and\nstiffness, leading to enhanced structural performance.\n4 Its high electrical conductivity allows it to act as a conductive ﬁller in\ncomposites, improving their electrical properties.\n4 It can facilitate the eﬃcient transfer of heat, resulting in enhanced\nthermal conductivity and heat dissipation capabilities.\n4 When incorporated into composites, it can enhance their barrier\nproperties, preventing the diffusion or permeation of substances.\n4 It can integrated into composites using various manufacturing\ntechniques, such as solution mixing, roll mixing and melt blending\nApplications\nAdvantages\nPurity: >99%\nThermoplatics ElastromersThermosets\nGraphene X\n(Composite Grade)\nNet Weight\nUsed to improve\nthe properties of\nAutomobile components\nElectronics and Electrical\nAs an additive for\nComposites\nEmail: info@ad-nanotech.com Tele: +91 8296734214 www.ad-nanotech.com\nDISCLAIMER\nThe values are typical and are for very general guidance and must not be used as a basis for specifications as concrete. Info rmation\ncontained in this publication, and otherwise supplied to users, is based on our general experience and is given in good fai th, but we are\nunable to accept responsibility in respect of factors which are outside our knowledge or control. No warranty, either expressed or implied,\nis hereby made. The recommended industrial hygiene and safe handling procedures are believed to be generally applicable. Please refer to\nMSDS of respective product for safe use.\nADG - X DESCRIPTION\nP U RI T Y >9 9 %\nP A R T I C L E S I Z E D 5 0: < 2 0µ\nT H I C K N E S S 5 - 10 nm\nB U L K D E N S I T Y ~ 0 . 11 g / c m3\nP H Y S I C A L F O RM P O W D E R\nC O L O U R B L A C K\nS U R F A C E A RE A ~ 70 - 120 m 2 /g\nC A S N O . 1 0 3 4 3 4 3- 98 - 0\nTECHNICAL\nDATA SHEET\nSPECIFICATION",
  "corrections": [],
  "source_row": 28
 },
 {
  "key": "adnano_technologies_pvt_ltd__adg_d",
  "company": "AdNano Technologies Pvt. Ltd.",
  "product": "ADG-D",
  "form": "powder",
  "synthesis": null,
  "applications_text": "Composites, Cement, Paints and Coating, Conductive Ink, Tyre, Anti-corrosion",
  "application_tags": [
   "conductive_inks",
   "polymer_composites",
   "elastomers_rubber_tyre",
   "coatings_paints",
   "anticorrosion",
   "concrete_cement",
   "sensors_electronics"
  ],
  "specs": {
   "lateral_size_um": {
    "low": 1.0,
    "high": 2.0,
    "text": "1-2"
   },
   "layers": {
    "low": 15.0,
    "high": 30.0,
    "text": "15-30"
   },
   "bet_m2_g": {
    "low": 110.0,
    "high": 110.0,
    "text": "110"
   },
   "carbon_purity_pct": {
    "low": 99.0,
    "high": null,
    "text": ">99"
   },
   "bulk_density_g_cm3": {
    "low": 0.166,
    "high": 0.166,
    "text": "0.166"
   }
  },
  "datasheet_url": "https://www.ad-nanotech.com/",
  "datasheet_file": "ADG-D_AdNano Technologies Pvt. Ltd..pdf",
  "datasheet_text": "ADG-D\nGraphene - D\nIndustrial Grade\nWe Produce industrial grade\nGraphene (ADG-D)nanoplatelets\nin bulk quantity by chemical\nexfoliation methods and further\ntreat it for puriﬁcation with multiple\nquality checks.\nTHICK: ~5-10 nm\n+91 82967 34214/15\nwww.ad-nanotech.com\ninfo@ad-nanotech.com\nAdNano Technologies Pvt. Ltd.,\n#31L, 2nd Cross, KIADB Machanahalli Industrial Area,\nShivamogga - 577 222, Karnataka, INDIA\n~1 Gram\nPRODUCT\nFEATURES\n4 Improves Electrical, Thermal conductivity and Mechanical stability\n4 Used to improve the properties of Polymer\n4 Used to improve the properties of Paints and Coatings\n4 Good Mechanical, Electrical, and Thermal properties\n4 Small addition will improve the properties of Matrix\nApplications\nAdvantages\nPurity: >99%ADG-D\nUsed to improve\nthe properties of\npolymers composite\nThermoplastics\nUsed to\nimprove the\nproperties of Tyres\nmake\nAdvance concrete\nAutomobile components\nAnti-corrosion\nUsed in\nPaints &\nCoatings\ndispersions\nand inks\nSolar panels\nGraphene D\n(Industrial Grade)\nNet Weight\nEmail: info@ad-nanotech.com Tele: +91 8296734214 www.ad-nanotech.com\nDISCLAIMER\nThe values are typical and are for very general guidance and must not be used as a basis for specifications as concrete. Info rmation\ncontained in this publication, and otherwise supplied to users, is based on our general experience and is given in good fai th, but we are\nunable to accept responsibility in respect of factors which are outside our knowledge or control. No warranty, either expressed or implied,\nis hereby made. The recommended industrial hygiene and safe handling procedures are believed to be generally applicable. Please refer to\nMSDS of respective product for safe use.\nADG - D DESCRIPTION\nP U R I T Y > 99%\nP A R T I C L E S I Z E D 5 0 : < 1 - 2 µ m\nT H I C K N E S S 5 - 10 nm\nB U L K D E N S I T Y 0. 166 g / cm 3\nP H Y S I C A L F O R M P O W D E R\nC O L O U R G R E Y I S H B L A C K\nS U R F A C E A R E A ~ 11 0 m 2 /g\nC A S N O . 1 0 3 4 3 4 3- 98 - 0\nTECHNICAL\nDATA SHEET\nSPECIFICATION",
  "corrections": [],
  "source_row": 29
 },
 {
  "key": "cheap_tubes_inc__industrial_grade_graphene_nanoplatelets",
  "company": "Cheap Tubes Inc.",
  "product": "Industrial Grade Graphene Nanoplatelets",
  "form": "powder",
  "synthesis": null,
  "applications_text": "electrically conductive and thermally conductive polymer composites, protective and barrier coatings, concrete and cementitious composites, and thermal management formulations",
  "application_tags": [
   "polymer_composites",
   "coatings_paints",
   "anticorrosion",
   "concrete_cement",
   "thermal_management",
   "emi_shielding"
  ],
  "specs": {
   "lateral_size_um": {
    "low": 0.5,
    "high": 1.0,
    "text": "0.5-1"
   },
   "layers": {
    "low": 6.0,
    "high": 10.0,
    "text": "6-10"
   },
   "carbon_purity_pct": {
    "low": 97.0,
    "high": null,
    "text": ">97"
   },
   "oxygen_pct": {
    "low": null,
    "high": 1.0,
    "text": "<1"
   },
   "impurities_pct": {
    "low": null,
    "high": 3.0,
    "text": "<3"
   },
   "bulk_density_g_cm3": {
    "low": 0.2,
    "high": 0.3,
    "text": "0.2-0.3"
   }
  },
  "datasheet_url": "https://www.cheaptubes.com/product/industrial-grade-graphene-nanoplatelets-6-10-layer-0-5-1um/",
  "datasheet_file": null,
  "datasheet_text": null,
  "corrections": [
   {
    "field": "lateral_size_um",
    "value": "0.5-1",
    "reason": "Product page title: 6-10 layer, 0.5-1 um; the sheet had the two columns swapped"
   },
   {
    "field": "layers",
    "value": "6-10",
    "reason": "Product page title: 6-10 layer, 0.5-1 um; the sheet had the two columns swapped"
   }
  ],
  "source_row": 30
 },
 {
  "key": "cheap_tubes_inc__graphene_nanoparticles_conductive_additive",
  "company": "Cheap Tubes Inc.",
  "product": "Graphene Nanoparticles Conductive Additive",
  "form": "powder",
  "synthesis": "Exfoliation",
  "applications_text": "conductive inks, polymers, concrete, batteries, sensors, fuel cells",
  "application_tags": [
   "conductive_inks",
   "concrete_cement",
   "batteries",
   "sensors_electronics"
  ],
  "specs": {
   "lateral_size_um": {
    "low": 0.05,
    "high": 0.1,
    "text": "0.05-0.1"
   },
   "layers": {
    "low": 10.0,
    "high": 30.0,
    "text": "10-30"
   },
   "carbon_purity_pct": {
    "low": 98.0,
    "high": null,
    "text": ">98"
   }
  },
  "datasheet_url": "https://www.cheaptubes.com/product/graphene-nanoparticles-conductive-additive/",
  "datasheet_file": null,
  "datasheet_text": null,
  "corrections": [],
  "source_row": 31
 },
 {
  "key": "nanografi__ng01gnp0109",
  "company": "NanoGrafi",
  "product": "NG01GNP0109",
  "form": "powder",
  "synthesis": null,
  "applications_text": "Composites, Anti-corrosion coatings, Cement, Paints and Coating, Conductive Ink",
  "application_tags": [
   "conductive_inks",
   "polymer_composites",
   "coatings_paints",
   "anticorrosion",
   "concrete_cement"
  ],
  "specs": {
   "lateral_size_um": {
    "low": 1.5,
    "high": 1.5,
    "text": "1.5"
   },
   "layers": {
    "low": 9.0,
    "high": 9.0,
    "text": "9"
   },
   "bet_m2_g": {
    "low": 800.0,
    "high": 800.0,
    "text": "800"
   },
   "carbon_purity_pct": {
    "low": 99.9,
    "high": 99.9,
    "text": "99.9"
   },
   "electrical_conductivity_s_m": {
    "low": 1500.0,
    "high": 1980.0,
    "text": "1500-1980"
   },
   "id_ig": {
    "low": 0.18,
    "high": 0.18,
    "text": "0.18"
   }
  },
  "datasheet_url": "https://shop.nanografi.com/graphene/graphene-nanoplatelet-purity-99-9-size-3-nm-s-a-800-m2-g-dia-1-5-m/",
  "datasheet_file": null,
  "datasheet_text": null,
  "corrections": [],
  "source_row": 32
 },
 {
  "key": "nanografi__ng01gnp0101_3",
  "company": "NanoGrafi",
  "product": "NG01GNP0101 - 3",
  "form": "powder",
  "synthesis": null,
  "applications_text": "Composites, Anti-corrosion coatings, Cement, Paints and Coating, Conductive Ink",
  "application_tags": [
   "conductive_inks",
   "polymer_composites",
   "coatings_paints",
   "anticorrosion",
   "concrete_cement"
  ],
  "specs": {
   "lateral_size_um": {
    "low": 7.0,
    "high": 30.0,
    "text": "7-30"
   },
   "layers": {
    "low": 15.0,
    "high": 15.0,
    "text": "15"
   },
   "bet_m2_g": {
    "low": 135.0,
    "high": 135.0,
    "text": "135"
   },
   "carbon_purity_pct": {
    "low": 99.9,
    "high": null,
    "text": ">99.9"
   },
   "electrical_conductivity_s_m": {
    "low": 1100.0,
    "high": 1600.0,
    "text": "1100-1600"
   },
   "id_ig": {
    "low": 0.18,
    "high": 0.18,
    "text": "0.18"
   }
  },
  "datasheet_url": "https://shop.nanografi.com/graphene/graphene-nanoplatelet-purity-99-9-size-5-nm-s-a-135-m2-g-dia-30-m/",
  "datasheet_file": null,
  "datasheet_text": null,
  "corrections": [],
  "source_row": 33
 },
 {
  "key": "matexcel__gra_357",
  "company": "Matexcel",
  "product": "GRA-357",
  "form": "powder",
  "synthesis": null,
  "applications_text": "Supercapacitor",
  "application_tags": [
   "supercapacitors"
  ],
  "specs": {
   "lateral_size_um": {
    "low": 0.5,
    "high": 10.0,
    "text": "0.5-10"
   },
   "layers": {
    "low": 12.0,
    "high": 12.0,
    "text": "12"
   },
   "bet_m2_g": {
    "low": 470.0,
    "high": 470.0,
    "text": "470"
   },
   "carbon_purity_pct": {
    "low": 77.0,
    "high": 77.0,
    "text": "77"
   },
   "oxygen_pct": {
    "low": 20.0,
    "high": 20.0,
    "text": "20"
   },
   "impurities_pct": {
    "low": null,
    "high": 3.0,
    "text": "<3"
   },
   "electrical_conductivity_s_m": {
    "low": 300.0,
    "high": 300.0,
    "text": "300"
   }
  },
  "datasheet_url": "https://www.matexcel.com/capacitance-type-graphene-item-673.html",
  "datasheet_file": null,
  "datasheet_text": null,
  "corrections": [
   {
    "field": "bulk_density_g_cm3",
    "value": null,
    "reason": "Sheet value 7.7 g/cm3 exceeds graphite density (2.26); dropped as unphysical"
   }
  ],
  "source_row": 34
 },
 {
  "key": "matexcel__gra_350",
  "company": "Matexcel",
  "product": "GRA-350",
  "form": "powder",
  "synthesis": null,
  "applications_text": "Composite",
  "application_tags": [
   "polymer_composites"
  ],
  "specs": {
   "lateral_size_um": {
    "low": 0.1,
    "high": 0.8,
    "text": "0.1-0.8"
   },
   "layers": {
    "low": 30.0,
    "high": 30.0,
    "text": "30"
   },
   "bet_m2_g": {
    "low": 100.0,
    "high": 100.0,
    "text": "100"
   },
   "carbon_purity_pct": {
    "low": 95.0,
    "high": 95.0,
    "text": "95"
   },
   "oxygen_pct": {
    "low": 3.0,
    "high": 3.0,
    "text": "3"
   },
   "impurities_pct": {
    "low": null,
    "high": 2.0,
    "text": "<2"
   },
   "electrical_conductivity_s_m": {
    "low": 15000.0,
    "high": null,
    "text": ">15000"
   }
  },
  "datasheet_url": "https://www.matexcel.com/composite-type-graphene-item-666.html",
  "datasheet_file": null,
  "datasheet_text": null,
  "corrections": [
   {
    "field": "lateral_size_um",
    "value": "0.1-0.8",
    "reason": "Sheet typo '01-0.8'"
   }
  ],
  "source_row": 35
 },
 {
  "key": "matexcel__gra_xt002",
  "company": "Matexcel",
  "product": "GRA-XT002",
  "form": "powder",
  "synthesis": null,
  "applications_text": "Conductive ink, Heat dissipation paint, EMI shielding",
  "application_tags": [
   "conductive_inks",
   "coatings_paints",
   "thermal_management",
   "emi_shielding"
  ],
  "specs": {
   "lateral_size_um": {
    "low": null,
    "high": 1.0,
    "text": "<1"
   },
   "layers": {
    "low": 5.0,
    "high": 6.0,
    "text": "5-6"
   },
   "carbon_purity_pct": {
    "low": 98.0,
    "high": null,
    "text": ">98"
   },
   "impurities_pct": {
    "low": null,
    "high": 2.0,
    "text": "<2"
   },
   "electrical_conductivity_s_m": {
    "low": 200.0,
    "high": null,
    "text": ">200"
   }
  },
  "datasheet_url": "https://www.matexcel.com/small-size-high-conductivitythermal-graphene-powder-item-1507.html",
  "datasheet_file": null,
  "datasheet_text": null,
  "corrections": [],
  "source_row": 36
 },
 {
  "key": "matexcel__gra_xt001",
  "company": "Matexcel",
  "product": "GRA-XT001",
  "form": "powder",
  "synthesis": null,
  "applications_text": "Conductive ink, Heat dissipation paint, EMI shielding",
  "application_tags": [
   "conductive_inks",
   "coatings_paints",
   "thermal_management",
   "emi_shielding"
  ],
  "specs": {
   "lateral_size_um": {
    "low": 5.0,
    "high": 15.0,
    "text": "5-15"
   },
   "layers": {
    "low": 5.0,
    "high": 6.0,
    "text": "5-6"
   },
   "carbon_purity_pct": {
    "low": 98.0,
    "high": null,
    "text": ">98"
   },
   "impurities_pct": {
    "low": null,
    "high": 2.0,
    "text": "<2"
   },
   "electrical_conductivity_s_m": {
    "low": 600.0,
    "high": null,
    "text": ">600"
   }
  },
  "datasheet_url": "https://www.matexcel.com/highly-conductivethermal-graphene-powder-item-1506.html",
  "datasheet_file": null,
  "datasheet_text": null,
  "corrections": [],
  "source_row": 37
 },
 {
  "key": "matexcel__gra_415",
  "company": "Matexcel",
  "product": "GRA-415",
  "form": "powder",
  "synthesis": null,
  "applications_text": "Composite",
  "application_tags": [
   "polymer_composites"
  ],
  "specs": {
   "lateral_size_um": {
    "low": 5.0,
    "high": 50.0,
    "text": "5-50"
   },
   "layers": {
    "low": 20.0,
    "high": 20.0,
    "text": "20"
   },
   "bet_m2_g": {
    "low": 100.0,
    "high": 300.0,
    "text": "100-300"
   },
   "carbon_purity_pct": {
    "low": 98.0,
    "high": null,
    "text": ">98"
   },
   "oxygen_pct": {
    "low": 0.5,
    "high": 0.5,
    "text": "0.5"
   },
   "impurities_pct": {
    "low": null,
    "high": 1.5,
    "text": "<1.5"
   },
   "electrical_conductivity_s_m": {
    "low": 100000.0,
    "high": 100000.0,
    "text": "100000"
   }
  },
  "datasheet_url": "https://www.matexcel.com/multilayer-graphene-powder-item-879.html",
  "datasheet_file": null,
  "datasheet_text": null,
  "corrections": [],
  "source_row": 38
 },
 {
  "key": "matexcel__gra_270",
  "company": "Matexcel",
  "product": "GRA-270",
  "form": "powder",
  "synthesis": null,
  "applications_text": "Highly Conductive Graphene",
  "application_tags": [
   "conductive_inks"
  ],
  "specs": {
   "lateral_size_um": {
    "low": 5.0,
    "high": 45.0,
    "text": "5-45"
   },
   "layers": {
    "low": 15.0,
    "high": 15.0,
    "text": "15"
   },
   "bet_m2_g": {
    "low": 24.0,
    "high": 24.0,
    "text": "24"
   },
   "carbon_purity_pct": {
    "low": 95.0,
    "high": 95.0,
    "text": "95"
   },
   "oxygen_pct": {
    "low": 3.0,
    "high": 3.0,
    "text": "3"
   },
   "impurities_pct": {
    "low": null,
    "high": 2.0,
    "text": "<2"
   },
   "electrical_conductivity_s_m": {
    "low": 100000.0,
    "high": null,
    "text": ">100000"
   }
  },
  "datasheet_url": "https://www.matexcel.com/highly-conductive-graphene-item-665.html",
  "datasheet_file": null,
  "datasheet_text": null,
  "corrections": [],
  "source_row": 39
 },
 {
  "key": "matexcel__gra_319",
  "company": "Matexcel",
  "product": "GRA-319",
  "form": "powder",
  "synthesis": null,
  "applications_text": "Composite, electrical conductivity, lubricity, corrosion resistance , and thermostability",
  "application_tags": [
   "polymer_composites",
   "anticorrosion",
   "emi_shielding",
   "lubricants"
  ],
  "specs": {
   "lateral_size_um": {
    "low": 5.0,
    "high": 10.0,
    "text": "5-10"
   },
   "layers": {
    "low": 60.0,
    "high": 60.0,
    "text": "60"
   },
   "carbon_purity_pct": {
    "low": 99.5,
    "high": null,
    "text": ">99.5"
   },
   "impurities_pct": {
    "low": null,
    "high": 0.5,
    "text": "<0.5"
   },
   "bulk_density_g_cm3": {
    "low": 0.6,
    "high": 0.6,
    "text": "0.6"
   }
  },
  "datasheet_url": "https://www.matexcel.com/graphene-nanoplatelet-item-635.html",
  "datasheet_file": null,
  "datasheet_text": null,
  "corrections": [],
  "source_row": 40
 },
 {
  "key": "gtechplasma__graphene_nanosheets",
  "company": "GTechPlasma",
  "product": "Graphene Nanosheets",
  "form": "powder",
  "synthesis": null,
  "applications_text": "Energy storage (batteries, supercapacitors), electronics, electromagnetic shielding, sensors, catalysis, advanced composite materials",
  "application_tags": [
   "polymer_composites",
   "batteries",
   "supercapacitors",
   "emi_shielding",
   "sensors_electronics"
  ],
  "specs": {
   "lateral_size_um": {
    "low": 0.45,
    "high": 0.45,
    "text": "0.45"
   },
   "layers": {
    "low": null,
    "high": 3.0,
    "text": "<3"
   },
   "bet_m2_g": {
    "low": 400.0,
    "high": null,
    "text": ">400"
   },
   "carbon_purity_pct": {
    "low": 99.0,
    "high": null,
    "text": ">99"
   },
   "oxygen_pct": {
    "low": 1.0,
    "high": 1.0,
    "text": "1"
   },
   "electrical_conductivity_s_m": {
    "low": 3500.0,
    "high": null,
    "text": ">3500"
   },
   "id_ig": {
    "low": 0.9,
    "high": 0.9,
    "text": "0.9"
   }
  },
  "datasheet_url": "https://gtechplasma.com/",
  "datasheet_file": "GTechPlasma_Graphene Nanosheets_TDS.pdf",
  "datasheet_text": "Graphene\nNanosheets\nTechnical Data Sheet\nUnlocking Graphene’s\nFull Potential\ngtechplasma.com\nSupply Form - Powder\n*1 gr graphene powder\nOur proprietary microwave plasma technology enables the continuous, one-step\nsynthesis of high-quality graphene.\nThe technology offers unprecedented control over the material structure and\ncomposition, producing graphene with an oxygen content below 1%, a high sp²/sp³\ncarbon ratio, and nearly 40% single-layer graphene sheets with lateral dimensions of\naround 0.5 μm.\nThe synthesized materials exhibit a high specific surface area and excellent\nelectrical conductivity exceeding 3000 S m ⁻ ¹, making them ideally suited for\ndemanding applications in energy storage, electronics, electromagnetic shielding,\nsensors, catalysis, and advanced composite materials.\nThickness [nm]\nAverage size [nm]\nOxygen [%]\nsp carbons [%]3\nConductivity [S/m]\nSpecific Surface area [m2/g]\nMonolayer sheets [%]\n≤ 1\n~450\n~ 1\n< 10\n> 3500\n> 400\n> 40\nValueGraphene Nanosheets Characterization\nUnlocking Graphene’s Full Potential\nGraphene Characterization\n& Techniques\nLabRAM HR Visible (Horiba Jobin-Yvon) Raman spectrometer\nat 633 nm, with 5 cm-1 spectral resolution and a laser spot-size\nof 2mm.\nMeasurements were performed with a laser power\nP = 0.054 mW to avoid overheating.\nRaman spectra are collected from different locations of the\nsample under analysis.\nRaman Spectroscopy\nDynamic light scattering (DLS)\nSEM characterization of the\nsamples has been performed\nby a JEOL, JSM-7001F field\nemission gun scanning\nelectron microscope operating\nin secondary electron imaging\nmode (SEI) using 15kV\naccelerating voltage.\nScanning Electron Microscopy (SEM)\nSecondary electron images with different magnification of\ngraphene nanosheets as synthesized.\nSize distribution of the sheets as\nobtained by Zetasizer Nano\nPercentage of number of atomic\nmonolayers per nanosheets\nThe nanosheets were characterized by a HRTEM JEOL JEM-2010F, operating at\n200 kV accelerating voltage.\nX-ray photoelectron spectra of graphene were obtained with a KRATOS XSAM800\nX-ray spectrometer with a double anode (Mg/Al), operating in Fixed Analyzer\nTransmission mode, with a pass energy of 20 eV and non-monochromatic Mg Kα\nX-radiation (1253.6 eV), produced with a power of 120 W (12 kV x 10 mA).\nHigh Resolution Transmission Electron Microscopy (HRTEM)\nX-ray Photoelectron Spectroscopy (XPS)\nContact us:\n(+351) 96 29 61 061\nLisbon, Portugal\ninfo@gtechplasma.com\nwww.gtechplasma.com\nLinkedIn@gtechplasma\nAbout GTechPlasma\nWe produce customized high-quality\ngraphene-based materials with enhanced\nproperties using an innovative, versatile,\ncost-effective and environmentally\nfriendly plasma technology.\nThe technology behind GTechPlasma has\nbeen published in a peer-reviewed\nscientific journal:\nGraphene scientific publication\n(Reference: Graph_GTP01):\n\"Plasma-enabled multifunctional platform\nfor gram-scale production of graphene\nand derivatives\"\nApplied Materials Today, Vol. 36 (2024),\nArticle 102056\nDOI: 10.1016/j.apmt.2024.102056",
  "corrections": [
   {
    "field": "lateral_size_um",
    "value": "0.45",
    "reason": "Datasheet: average size ~450 nm (DLS)"
   },
   {
    "field": "oxygen_pct",
    "value": "1",
    "reason": "Datasheet: oxygen ~1%"
   }
  ],
  "source_row": 41
 }
]
